Repository: SuperResolutionElectrochemistry/Correlation_analysis_and_data_processing

# Correlation_analysis_and_data_processing
Supporting code for publilcation: Unveiling the Correlation Between High-Entropy Alloy Element Systems and-Electrocatalytic Activity: Synergy of Large Language Models and High-Throughput Platform

File: json/1-s2.0-S2211285524004518-main.json
{
  "literature_id": "HEA-json28",
  "doi": "10.1016/j.nanoen.2024.109703",

  "HEA_composition": {
    "catalyst_name": "FeCoNiCuMo HEA",
    "elements": ["Fe", "Co", "Ni", "Cu", "Mo"],
    "crystal_structure": "FCC",
    "support": {
      "anode": "nickel mesh (NM)",
      "cathode": "carbon paper (CP)"
    },
    "areal_mass_loading_mg_cm2": {
      "FeCoNiCuMo/NM": 12,
      "FeCoNiCuMo/CP": 3
    }
  },

  "synthesis": {
    "method": "pulse electrodeposition",
    "precursors": [
      "FeCl3",
      "CoCl2·6H2O",
      "NiCl2·6H2O",
      "CuCl2·2H2O",
      "Na2MoO4·2H2O"
    ],
    "additives": [
      "trisodium citrate",
      "sodium dodecyl sulfate"
    ],
    "solvent": "deionized water",
    "pH": 9.3,
    "temperature_K": 328.15,
    "current_density_A_cm2": -0.75,
    "pulse_parameters_ms": {
      "on": 0.2,
      "off": 0.8
    },
    "deposition_time_s": {
      "anode": 9999,
      "cathode": 400
    }
  },

  "physicochemical_characterization": {
    "XRD": {
      "phase": "single-phase FCC"
    },
    "HRTEM": {
      "lattice_spacing_nm": {
        "(111)": 0.211,
        "(200)": 0.193
      }
    },
    "SEM": {
      "morphology": "stacked nanoparticles uniformly covering substrates"
    },
    "EDS_mapping": {
      "distribution": "uniform distribution of Fe, Co, Ni, Cu, and Mo"
    },
    "XPS": {
      "Fe": ["Fe0", "Fe2+", "Fe3+"],
      "Co": ["Co0", "Co2+"],
      "Ni": ["Ni0", "Ni2+", "Ni3+"],
      "Cu": ["Cu0", "Cu2+"],
      "Mo": ["Mo0", "Mo4+", "Mo6+"],
      "note": "argon ion sputtering applied to reduce surface oxide contribution"
    },
    "XAS": {
      "edges": ["Fe K", "Co K", "Ni K", "Cu K", "Mo K"],
      "finding": "metallic states dominate; partial oxidation observed for Mo"
    }
  },

  "electrochemical_performance": {
    "electrolyte": "1 M KOH",
    "potential_scale": "vs RHE",

    "OER": {
      "overpotential_mV_at_10_mA_cm2": {
        "FeCoNiCuMo/NM": 241,
        "FeCoNiCuMo/CP": 258
      },
      "Tafel_slope_mV_dec": {
        "FeCoNiCuMo/NM": 30.6,
        "FeCoNiCuMo/CP": 73.4
      },
      "stability": {
        "current_density_mA_cm2": 100,
        "duration_h": 100,
        "potential_increase_percent": 0.235
      }
    },

    "HER": {
      "overpotential_mV_at_10_mA_cm2": {
        "FeCoNiCuMo/NM": 27,
        "FeCoNiCuMo/CP": 63
      },
      "Tafel_slope_mV_dec": {
        "FeCoNiCuMo/NM": 40.5,
        "FeCoNiCuMo/CP": 67.7
      },
      "mechanism": {
        "FeCoNiCuMo/NM": "Volmer–Heyrovsky",
        "Pt/C": "Volmer–Tafel"
      },
      "stability": {
        "current_density_mA_cm2": 100,
        "duration_h": 100,
        "potential_increase_percent": 7.84
      }
    }
  },

  "AEMWE_device_performance": {
    "membrane": "Fumatech FAA-3–50",
    "operating_temperature_K": 323.15,
    "electrolyte": "1 M KOH",
    "best_configuration": "FeCoNiCuMo/NM || AEM/LDH || FeCoNiCuMo/CP",
    "current_density_mA_cm2_at_2V": 1777,
    "stability": {
      "current_density_mA_cm2": 100,
      "duration_h": 100,
      "cell_voltage_increase_percent": 0.0951
    }
  },

  "membrane_modification": {
    "additive": "NiFe layered double hydroxide (LDH)",
    "method": "repeated immersion",
    "characterization": {
      "XRD": "NiFe LDH phase",
      "FT_IR": "OH stretching, NO3− interlayer signals",
      "SEM": "nanosheet-aggregated particles"
    },
    "electrolyte_uptake_percent": {
      "AEM": 147,
      "AEM_LDH": 219
    }
  }
}

File: json/1-s2.0-S2590238520303854-main.json
{
  "literature_id": "HEA-json34",
  "doi": "10.1016/j.matt.2020.07.027",

  "HEA_composition": {
    "catalyst_name": "Unconventional alloy nanoparticles (multi-element)",
    "elements": "various dissimilar metals (composition tunable by electrode materials)",
    "crystal_structure": "not explicitly specified",
    "structure_feature": "nanoparticles produced by rapid quenching",
    "support": "carbon paper, filter membrane, TEM grid, Si wafer, ITO glass (depending on application)"
  },

  "synthesis": {
    "method": "spark discharge-based vapor quenching (\"sparking mashup\")",
    "precursors": "bulk metal electrodes as elemental sources",
    "carrier_gas": "Ar/H2 (1:1 volume ratio)",
    "process_feature": [
      "microsecond-scale spark oscillation",
      "rapid vaporization and quenching",
      "composition controlled by electrode pairing and discharge parameters"
    ],
    "reaction_temperature": "not explicitly specified",
    "reaction_time": "microsecond-scale discharge events"
  },

  "physicochemical_characterization": {
    "TEM": {
      "morphology": "nanoparticles with narrow size distributions",
      "size_distribution": "reported from TEM statistics (exact mean values not uniformly specified)"
    },
    "Cs_STEM_EDX": {
      "distribution": "homogeneous elemental mixing within individual nanoparticles"
    },
    "XRD": {
      "phase": "crystalline alloy phases observed",
      "note": "phase depends on elemental combination"
    },
    "XPS": {
      "finding": "metallic states dominate; surface oxidation suppressed by H2-containing atmosphere"
    }
  },

  "electrochemical_performance": {
    "application": "fuel-cell electrocatalysis",
    "electrolyte": "not explicitly specified",
    "potential_scale": "not explicitly specified",

    "ORR": {
      "finding": "demonstrated as high-performance fuel-cell catalysts",
      "quantitative_metrics": "not explicitly provided in a unified form"
    }
  },

  "manufacturing_and_applications": {
    "additive_manufacturing": {
      "capability": "alloy nanoparticles compatible with 3D nanostructural array fabrication"
    },
    "scalability": {
      "feature": "broad compositional space accessible without conventional alloying constraints"
    }
  }
}

File: json/1-s2.0-S2590238520303878-main.json
{
  "literature_id": "HEA-json19",
  "doi": "10.1016/j.matt.2020.07.029",

  "HEA_composition": {
    "model_system": "IrPdPtRhRu equimolar HEA",
    "elements": ["Ir", "Pd", "Pt", "Rh", "Ru"],
    "composition": "equimolar",
    "crystal_structure": "FCC (theoretical slabs)",
    "surfaces_considered": ["(111)", "(100)", "(110)", "(211)", "(532)"],
    "active_site_type": "bridge sites only",
    "coordination_environments": 12
  },

  "theoretical_computations": {
    "reaction_considered": "ORR descriptor — OH* adsorption",

    "DFT_settings": {
      "code": "VASP",
      "functional": "PBE-GGA",
      "spin_polarized": true,
      "cutoff_energy_eV": 500,
      "fermi_smearing_eV": 0.1,
      "vdW_correction": "tested with DFT-D3; negligible and not used",
      "supercell": "at least 64 atoms",
      "k_points": "2×2×1",
      "force_tolerance_eV_per_A": 0.02,
      "lateral_dimension_A": "≥ 10",
      "vacuum_thickness_A": "≥ 10",
      "slab_layers": 4,
      "bottom_layers_fixed": 2,
      "lattice_constant": "Vegard’s law (average of five monometals)"
    },

    "adsorption_energy_definition": {
      "equation": "ΔE_OH = E_OH + 0.5E_H2 − E_surface − E_H2O",
      "reference_form": "ΔE_OH − ΔE_OH,Pt(111) used throughout"
    },

    "dataset": {
      "HEA_sites": 1177,
      "bimetallic_sites": 193,
      "total_sites": 1370
    },

    "neural_network_model": {
      "architecture": "atom-wise dense layer + reduce-sum",
      "parameters": 36,
      "optimizer": "Adam",
      "learning_rate": 1e-4,
      "max_epochs": 3000,
      "training_testing_split_main": "50%/50%",
      "performance": {
        "MAE_eV": 0.094,
        "RMSE_eV": 0.117
      },
      "extrapolation_tests": {
        "train_(100)+(211)_test_others_MAE_eV": 0.144,
        "train_HEA_test_bimetallic_MAE_eV": 0.092
      }
    },

    "ligand_effect_findings": {
      "X_X_order": "Ru–Ru < Rh–Rh < Ir–Ir < Pd–Pd < Pt–Pt",
      "mixed_pair_rule": "X–Y ≈ average of X–X and Y–Y",
      "dominant_factors": "two bridge-site atoms dominate adsorption energy",
      "nearest_neighbor_variation_eV": {
        "due_to_element": "≈ 0.02",
        "due_to_CN": "≈ 0.12"
      }
    },

    "coordination_effect_findings": {
      "trend": "higher coordination → weaker OH* binding",
      "linearity": "mean ΔE_OH correlates linearly with total CN of nearest neighbors",
      "special_site": "9–10 (211) overcoordinated site shows weakest binding",
      "design_implication": "concave/cavity structures may enhance ORR activity"
    },

    "atom_contribution_analysis": {
      "active_site_contribution_eV_per_atom": "~1.0",
      "nearest_neighbor_contribution_eV_per_atom": "< 0.1",
      "collective_effect": "many neighbors make total effect comparable to active sites"
    },

    "linear_scaling_model": {
      "form": "ΔE_OH − ΔE_OH,Pt(111) = E0 + Σ(a_i·CN_i) + Σ(b_j·CN_j)",
      "testing_MAE_eV": 0.13,
      "testing_RMSE_eV": 0.16,
      "fitted_parameters_eV": {
        "E0": -3.416,
        "a_Ru": 0.425,
        "a_Rh": 0.732,
        "a_Pd": 1.070,
        "a_Ir": 0.753,
        "a_Pt": 1.109,
        "b_Ru": 0.157,
        "b_Rh": 0.145,
        "b_Pd": 0.140,
        "b_Ir": 0.165,
        "b_Pt": 0.141
      }
    }
  }
}

File: json/1-s2.0-S2590238521001752-main.json
{
  "literature_id": "HEA-json28",
  "doi": "10.1016/j.matt.2021.04.014",

  "HEA_composition": {
    "catalyst_name": "15-element HEA nanoalloy",
    "elements": ["Pt", "Pd", "Rh", "Ru", "Ir", "Cu", "Fe", "Co", "Ni", "Zr", "Ti", "Hf", "V", "Nb", "W"],
    "composition": "A mixture of 15 transition metals, including both early and late transition metals",
    "crystal_structure": "FCC",
    "average_particle_size_nm": "Not specified in the text",
    "support": "Dispersed on carbon nanofiber substrates"
  },

  "synthesis": {
    "method": "High-temperature shock synthesis",
    "precursors": "No specific precursors or exact amounts mentioned",
    "reaction_conditions": {
      "temperature_K": 1800,
      "reaction_time_ms": 50,
      "post_synthesis": "Not specified"
    }
  },

  "physicochemical_characterization": {
    "XRD": {
      "crystal_structure": "FCC",
      "lattice_constants_A": 3.78
    },
    "XPS": {
      "metal_states": "Profiles of metals in 15-HEA nanoparticles were analyzed but specific metal states not detailed"
    },
    "HAXPES": {
      "VB_spectrum": "Not mentioned in the text"
    }
  },

  "electrochemical_performance": {
    "reaction": "Not specified",
    "electrolyte": "Not specified",
    "overpotential_mV": {
      "at_10_mA_cm2": "Not provided",
      "at_100_mA_cm2": "Not provided"
    },
    "comparison_overpotential_mV": {
      "Commercial_Pt_C": {
        "10_mA_cm2": "Not provided",
        "100_mA_cm2": "Not provided"
      }
    },
    "Tafel_slope_mV_dec": "Not provided in the text"
  },

  "theoretical_calculation": {
    "reaction_mechanism": "The study emphasizes the role of high entropy in stabilizing metal reduction and improving alloying."
  }
}

File: json/Adv Funct Materials - 2021 - Nguyen - Advanced High Entropy Perovskite Oxide Electrocatalyst for Oxygen Evolution Reaction.json
{
  "literature_id": "HEA-json6",
  "doi": "10.1002/adfm.202101632",

  "HEA_composition": {
    "catalyst_name": "High Entropy Perovskite Oxides (HEPO)",
    "elements": ["Cr", "Mn", "Fe", "Co", "Ni"],
    "composition":"Equimolar and five non-equimolar (one transition metal concentration doubled)",
    "crystal_structure": "Orthorhombic perovskite (Pbnm)",
    "average_particle_size_nm": "100 nm"
  },

  "synthesis": {
    "method": "Co-precipitation followed by post annealing",
    "precursors": "Lanthanum nitrate hexahydrate, Cr, Mn, Fe, Co, Ni metal sulfates",
    "reaction_conditions": {
      "temperature_K": 1023.15,
      "reaction_time_s": 43200,
      "post_synthesis": "dried at 60 °C and heat-treated at 750 °C for 12 hours"
    }
  },

  "physicochemical_characterization": {
    "TEM": {
      "particle_size_nm": "≈100 nm",
      "dispersion": "Uniform nanoparticles"
    },
    "XRD": {
      "crystal_structure": "Orthorhombic perovskite (Pbnm)",
      "lattice_constants_A": "Not specified explicitly"
    },
    "XPS": {
      "elements_analyzed": ["La", "Cr", "Mn", "Fe", "Co", "Ni"],
      "peak_shift": "Binding energy shifts indicating metal oxidation states"
    },
    "HAADF-STEM": "Uniform distribution of metal elements in each nanoparticle",
    "EDX_maps": "Elemental distribution consistent with ICP-MS results"
  },

  "electrochemical_performance": {
    "reaction": "Oxygen Evolution Reaction (OER)",
    "electrolyte": "1 M KOH",
    "overpotential_mV": {
      "at_10_mA_cm2": "325 mV for optimized La(CrMnFeCo2Ni)O3 HEPO"
    },
    "comparison_overpotential_mV": {
      "single_perovskite_oxides": {
        "LaCrO3": "420 mV",
        "LaMnO3": "460 mV",
        "LaFeO3": "437 mV",
        "LaCoO3": "380 mV",
        "LaNiO3": "380 mV"
      }
    },
    "Tafel_slope_mV": {
      "L5M2Co": "51.2 mV/dec",
      "L5M2Fe": "54 mV/dec",
      "L5M2Ni": "55.1 mV/dec",
      "L5M2Cr": "56 mV/dec",
      "L5M2Mn": "66.3 mV/dec"
    },
    "mass_activity_A_mg": "Not explicitly quantified; highest TOF and intrinsic activity observed for L5M2Co",
    "stability": "Excellent electrochemical stability for 50 hours at 10 mA cm−2"
  },

  "theoretical_computations": {
    "reaction_mechanism": "DFT calculations show that Mn4+ and Co3+ contribute significantly to OER activity. The reaction mechanism is dominated by the Adsorbate Evolution Mechanism (AEM), with *O and *OOH being the key intermediates."
  }
}

File: json/Adv Funct Materials - 2022 - Zhang - Stably Immobilizing Sub‐3 nm High‐Entropy Pt Alloy Nanocrystals in Porous Carbon as.json
{
  "literature_id": "HEA-json13",
  "doi": "10.1002/adfm.202204110",

  "HEA_composition": {
    "catalyst_name": "6-HENs/PC (PtFeCoNiCuZn on porous carbon)",
    "elements": ["Pt", "Fe", "Co", "Ni", "Cu", "Zn"],
    "atomic_ratio": "Pt:Fe:Co:Ni:Cu:Zn = 33.9:26.6:12.4:10.1:10.5:6.5",
    "crystal_structure": "FCC solid solution",
    "average_particle_size_nm": "2.2 nm (senary 6-HENs)",
    "metal_loading": {
      "Pt_loading_wt%": 1.8,
      "total_metal_loading_wt%": 5.0
    },

    "other_HEAs_reported": {
      "7-HENs": {
        "composition": "PtRuIrFeCoNiCu",
        "average_size_nm": 2.6,
        "Pt_loading_wt%": "0.6–1.0",
        "total_metal_loading_wt%": "4.7–5.2"
      },
      "8-HENs": {
        "composition": "PtRuIrFeCoNiCuZn",
        "average_size_nm": 2.9,
        "Pt_loading_wt%": "0.6–1.0",
        "total_metal_loading_wt%": "4.7–5.2"
      },
      "10-HENs": {
        "composition": "PtRuIrRhFeCoNiCuZnSn",
        "average_size_nm": 2.8,
        "Pt_loading_wt%": "0.6–1.0",
        "total_metal_loading_wt%": "4.7–5.2"
      }
    }
  },

  "synthesis": {
    "method": "Anchoring–carbonization strategy via EISA in SiO2 hard template",
    "precursors": [
      "Pt(acac)2",
      "Ru(acac)3",
      "Ir(acac)3",
      "Rh(acac)3",
      "Fe(acac)2",
      "Co(acac)3",
      "Ni(acac)2",
      "Cu(acac)2",
      "Zn(acac)2",
      "Sn(acac)4",
      "Pluronic F127",
      "resol (phenolic resin)",
      "TEOS (SiO2 template precursor)"
    ],
    "reaction_conditions": {
      "solution_assembly": {
        "solvents": "THF/CHCl3 mixed solvent",
        "F127_mass_g": 0.165,
        "resol_volume_mL": 1.854,
        "HCl_volume_mL": 0.07,
        "TEOS_volume_mL": 0.314,
        "stirring_time_h": 1
      },
      "EISA_process": {
        "drying_temperature_K": 353.15,
        "drying_time_h": "24",
        "curing_steps": [
          "383.15 K for 12 h",
          "403.15 K for 12 h"
        ]
      },
      "calcination_in_N2": [
        "393.15 K for 1 h",
        "723.15 K for 3 h",
        "973.15 K for 2 h"
      ],
      "template_removal": "2 M NaOH at 353.15 K"
    }
  },

  "physicochemical_characterization": {
    "TEM": {
      "macropore_size_nm": 480,
      "mesopore_size_nm": 10.5,
      "HENs_size_nm": 2.2,
    "HRTEM": {
      "lattice_spacing_A": 2.156,
      "assigned_plane": "Pt (111)"
    },
    "EDS_mapping": {
      "distribution": "Uniform mixing of all six metals",
      "consistency": "Matches ICP results"
    },
    "XRD": {
      "crystal_structure": "FCC",
      "key_feature": "Pt(111) peak shifts to higher angle vs Pt/C (lattice contraction)"
    },
    "XPS": {
      "valence_state": "Mainly metallic for all six elements",
      "Pt_4f_shift": "-0.16 eV vs commercial Pt/C"
    },
    "porosity": {
      "BET_surface_area_cm2_g": 1183.8,
      "total_pore_volume_cm3_g": 2.76,
      "isotherm_type": "Type IV with H2 hysteresis loop"
    },
    "thermal_stability_test": {
      "extra_annealing_K": 1173.15,
      "result": "No obvious particle growth; much more stable than commercial Pt/C"
    }
  },

  "electrochemical_performance": {
    "reaction": "Oxygen Reduction Reaction (ORR)",
    "electrolyte": "0.1 M HClO4",
    "measurement_conditions": {
      "RDE_speed_rpm": 1600,
      "scan_rate_mV_s": 10,
      "reference_electrode": "Ag/AgCl (−0.276 V vs RHE)",
      "Pt_loading_on_RDE_ug_cm2": 6.9
    },
    "half_wave_potential_V_RHE": {
      "6-HENs_PC": 0.898,
      "7-HENs_PC": 0.794,
      "8-HENs_PC": 0.779,
      "10-HENs_PC": 0.667
    },
    "mass_activity": "At 0.9 V_RHE, 6-HENs/PC shows 3.8–6.3× higher MA than other alloys and commercial Pt/C",
    "ECSA": {
      "6_HENs_PC_m2_gPt": 102.3,
      "commercial_PtC_m2_gPt": 63.2
    },
    "durability_5000_cycles": {
      "MA_retention": "≈98% for 6-HENs/PC",
      "ECSA_loss": "≈3% for 6-HENs/PC",
      "particle_growth": "2.2 → 2.3 nm (negligible)",
      "comparison_PtC": {
        "MA_loss": "≈33%",
        "ECSA_loss": "≈20%",
        "particle_growth": "2.6 → 4.5 nm"
      }
    }
  },

  "theoretical_computations": {
    "proposed_origin_of_activity": [
      "Strain effect: stronger lattice contraction in 6-HENs than LEN/MEN",
      "Electronic effect: more negative Pt 4f shift → higher electron density on Pt",
      "These effects likely lower Pt d-band center and optimize O-species adsorption"
    ],
    "note_on_other_HEAs": "Presence of Ru in 7-, 8-, 10-HENs likely degrades ORR activity"
  }
}

File: json/Adv Funct Materials - 2023 - Guo - Polymer‐Confined Pyrolysis Promotes the Formation of Ultrafine Single‐Phase High‐Entropy.json
{
  "literature_id": "HEA-json35",
  "doi": "10.1002/adfm.202308229",

  "HEA_composition": {
    "catalyst_name": "AuPdPtRhIr HEA@C",
    "elements": ["Au", "Pd", "Pt", "Rh", "Ir"],
    "atomic_ratio_surface": "Au:Pd:Pt:Rh:Ir = 0.85:1.24:1.14:1.00:0.98 (XPS)",
    "atomic_ratio_bulk": "Au:Pd:Pt:Rh:Ir = 0.85:1.18:1.12:1.00:0.92 (ICP-OES)",
    "crystal_structure": "FCC",
    "average_particle_size_nm": 5,
    "support": "PVA-derived porous carbon (pomegranate-like structure)",
    "HEA_weight_fraction_percent": 41.1
  },

  "synthesis": {
    "method": "polymer-confined hydrothermal synthesis + solid-phase diffusion pyrolysis",
    "polymer": "polyvinyl alcohol (PVA)",
    "precursors": [
      "KAuCl4",
      "K2PdCl4",
      "K2PtCl6",
      "K3RhCl3",
      "K2IrCl6"
    ],
    "hydrothermal_conditions": {
      "temperature_K": 493.15,
      "time_h": 12
    },
    "pyrolysis_conditions": {
      "temperature_K": 1273.15,
      "time_h": 2,
      "atmosphere": "Ar",
      "heating_rate_K_min": 278.15
    }
  },

  "physicochemical_characterization": {
    "XRD": {
      "phase": "single-phase FCC solid solution after pyrolysis",
      "in_situ_XRD": "Au phase gradually disappears between 600–1000 °C, forming single-phase HEA"
    },
    "TEM": {
      "morphology": "ultrafine HEA nanoparticles embedded in carbon microspheres",
      "carbon_sphere_size_nm": 1200,
      "particle_dispersion": "highly dispersed without agglomeration"
    },
    "HRTEM": {
      "assigned_planes": ["(111)", "(200)"]
    }，
    "HAADF_STEM_EDX": {
      "distribution": "Au, Pd, Pt, Rh, Ir uniformly and randomly distributed"
    },
    "BET": {
      "specific_surface_area_m2_g": 276.2,
      "pore_volume_cm3_g": 0.31,
      "pore_size_range_nm": "0.3–2.0"
    },
    "XPS": {
      "metal_states": "metallic Au, Pd, Pt, Rh, Ir",
      "binding_energy_shift": "no obvious shift after NOR stability test"
    }
  },

  "electrochemical_performance": {
    "reaction": "nitrogen oxidation reaction (NOR)",
    "electrolyte": "0.1 M K2SO4",
    "potential_scale": "vs RHE",

    "NOR_activity": {
      "maximum_NO3_yield_rate_ug_h_mgcat": 23.8,
      "potential_at_max_yield_V": 1.9,
      "maximum_Faradaic_efficiency_percent": 13.8,
      "potential_at_max_FE_V": 1.7
    },

    "stability": {
      "continuous_operation_h": 20,
      "NO3_production_mg_mgcat": 0.41,
      "structural_stability": "no particle agglomeration after long-term NOR"
    }
  },

  "in_situ_and_operando_characterization": {
    "operando_FTIR": {
      "observed_intermediates_cm-1": {
        "NO3-": 1380,
        "NO*": 1530
      }
    },
    "DEMS": {
      "detected_species_mz": [30, 44, 45, 46, 61],
      "assignment": ["NO", "N2O/CO2", "N2OH", "NO2", "N2O2H"]
    },
    "isotope_labeling": {
      "15N2": "15NO3- detected",
      "conclusion": "N source originates from N2"
    }
  },

  "theoretical_computations": {
    "method": "density functional theory (DFT)",
    "surfaces": ["HEA(111)", "HEA(200)"],
    "active_sites": "Rh–Ir–o site on HEA(200)",
    "N2_adsorption": {
      "mode": "side-on",
      "DeltaG_N2_eV": -0.34,
      "DeltaG_N2OH_eV": 1.36
    },
    "rate_determining_step": "*N2 → *N2OH",
    "mechanistic_role": {
      "Rh_Ir": "electron donors and mediators",
      "Au_Pd_Pt": "electron reservoirs"
    }
  }
}

File: json/Adv Funct Materials - 2024 - Liu - High Entropy‐Driven Role of Oxygen Vacancies for Water Oxidation.json
{
  "literature_id": "HEA-json7",
  "doi": "10.1002/adfm.202314820",

  "HEA_composition": {
    "catalyst_name": "High Entropy Oxides with Oxygen Vacancies (HEOs-Ov)",
    "elements": ["Co", "Mn", "Fe", "Ni", "Zn"],
    "composition": "Equimolar",
    "crystal_structure": "Spinel structure",
    "average_particle_size_nm": "Not specified, core-shell structure observed"
  },

  "synthesis": {
    "method": "Low-temperature surface carbonization–decarbonization method",
    "precursors": "Metal nitrates (Co, Mn, Fe, Ni, Zn) mixed in ethanol solution, followed by solvothermal treatment",
    "reaction_conditions": {
      "temperature_K": 473.15,
      "reaction_time_s": "Not specified",
      "post_synthesis": "Decarbonization treatment in air"
    }
  },

  "physicochemical_characterization": {
    "TEM": {
      "particle_size_nm": "Not specified, but core-shell structure confirmed",
      "dispersion": "Uniform distribution of metals and oxygen vacancies"
    },
    "XRD": {
      "crystal_structure": "Spinel structure",
      "lattice_constants_A": "Not specified explicitly"
    },
    "XPS": {
      "elements_analyzed": ["Co", "Mn", "Fe", "Ni", "Zn"],
      "peak_shift": "Decreased valence states of Co, Mn, Fe, and Ni after introducing oxygen vacancies"
    },
    "HAADF-STEM": "Core-shell structure with uniform distribution of metal elements in the core and oxygen vacancies",
    "EPR": "Stronger signal for HEOs-Ov, indicating abundant oxygen vacancies"
  },

  "electrochemical_performance": {
    "reaction": "Oxygen Evolution Reaction (OER)",
    "electrolyte": "1.0 M KOH",
    "overpotential_mV": {
      "at_10_mA_cm2": "284 mV"
    },
    "comparison_overpotential_mV": {
      "HEOs": {
        "at_10_mA_cm2": "344 mV"
      },
      "commercial_RuO2": {
        "overpotential_trend": "RuO2 shows lower overpotential than HEOs at low current densities, but higher at >15 mA/cm²"
      }
    },
    "Tafel_slope_mV": {
      "HEOs-Ov": "53 mV/dec",
      "HEOs": "75 mV/dec"
    },
    "mass_activity_A_mg": "Not specified but higher for HEOs-Ov compared to HEOs",
    "stability": "HEOs-Ov maintained stable performance for 200 hours at 10 mA/cm² with no significant degradation"
  },

  "theoretical_computations": {
    "reaction_mechanism": "The oxygen vacancies in HEOs-Ov promote *OH adsorption and deprotonation, facilitating the OER process through the Adsorbate Evolution Mechanism (AEM)."
  }
}

File: json/Advanced Energy Materials - 2022 - Li - High‐Entropy‐Alloy‐Nanoparticles Enabled Wood Evaporator for Efficient Photothermal.json
{
  "literature_id": "HEA-json29",
  "doi": "10.1002/aenm.202203057",

  "HEA_composition": {
    "material_name": "HEA nanoparticles (series from 3 to 8 elements)",
    "elements_series": ["3-HEA", "4-HEA", "5-HEA", "6-HEA", "7-HEA (FeCoNiTiVCrCu)", "8-HEA"],
    "composition": "Elemental compositions determined by EDS, specific ratios not provided",
    "crystal_structure": "Phase transforms from FCC to BCC with increasing elements (e.g., upon Cr addition)",
    "average_particle_size_nm": "33–44 nm (size distribution provided in Figure S5)",
    "support": "Dispersed on the surface of balsawood substrates to form HEA-BW composite evaporator"
  },

  "synthesis": {
    "method": "Arc-discharge plasma method",
    "precursors": "No specific precursors or exact amounts were mentioned",
    "reaction_conditions": {
      "temperature_K": "Not specified",
      "reaction_time": "Not specified",
      "post_synthesis": "Not specified"
    }
  },

  "physicochemical_characterization": {
    "TEM": {
      "particle_size_nm": "33–44 nm",
      "dispersion": "Uniformly dispersed on carbon support"
    },
    "XRD": {
      "crystal_structure": "BCC",
      "lattice_constants_A":"Not provided"
    },
    "mixing_entropy": {
      "calculated_values_J_mol_K": "8.51 to 16.30 (increasing with number of elements)",
      "note": "Entropy > 1.5R (12.47 J mol⁻¹ K⁻¹) for ≥5 elements defines high-entropy alloys"
    }
  },
"photothermal_evaporation_performance": {
    "application": "Solar steam generation and desalination",
    "light_source": "Simulated sunlight (AM 1.5G)",
    "optimal_material": "8-HEA-BW (8-element HEA on balsawood, cut at 0°)",
    "optical_absorption": "> 97% across 250–2500 nm",
    "surface_temperature": "~85 °C under 1 sun irradiation",
    "evaporation_rate_1_sun": {
      "pure_water": "2.58 kg m⁻² h⁻¹",
      "3.5_wt%_brine": "2.19 kg m⁻² h⁻¹",
      "20_wt%_brine (hypersaline)": "1.65 kg m⁻² h⁻¹"
    },
    "long_term_stability": "Stable evaporation rate over 10 cycles in 20 wt% brine with no salt accumulation",
    "outdoor_performance": "Stable freshwater production under natural sunlight over 14 days"
  },

  "photothermal_mechanism": {
    "primary_mechanism": "d-d interband transitions (IBTs) in 3d transition metals",
    "explanation": "The fully filled energy regions around the Fermi level due to multiple 3d transition metals broaden optical absorption across the solar spectrum, enhancing photothermal conversion."
  }
}

File: json/Advanced Energy Materials - 2023 - Jo - Nonprecious High‐Entropy Chalcogenide Glasses‐Based Electrocatalysts for Efficient.json
{
  "literature_id": "HEA-json8",
  "doi": "10.1002/aenm.202301420",

  "HEA_composition": {
    "catalyst_name": "CoFeNiMoWTe N-HECGs",
    "elements": ["Co", "Fe", "Ni", "Mo", "W", "Te"],
    "composition": "Equimolar",
    "crystal_structure": "Amorphous",
    "average_particle_size_nm": "Porous nanosheet arrays with thickness ≈10 nm"
  },

  "synthesis": {
    "method": "Electrochemical deposition followed by tellurization",
    "precursors": "Co, Fe, Ni, Mo, W metal salts and Te powder",
    "reaction_conditions": {
     "electrodeposition_temperature_K": 323.15,
      "electrodeposition_time_h": 0.25,
      "tellurization_temperature_K": 573.15,
      "tellurization_time": "2 hours",
      "post_synthesis": "Dried at 60 °C after deposition, tellurization at 300 °C"
    }
  },

  "physicochemical_characterization": {
    "TEM": {
      "morphology": "Porous nanosheet arrays",
      "nanosheet_thickness_nm": "≈10 nm"
    },
    "XRD": {
      "crystal_structure": "Amorphous structure observed, no distinct crystalline peaks except for carbon paper peaks",
      "lattice_constants_A": "Not explicitly mentioned"
    },
    "XPS": {
      "elements_analyzed": ["Co", "Fe", "Ni", "Mo", "W", "Te"],
      "average_valence_states_increase_due_to_Te": "Co: 2.05→2.48, Fe: 2.27→2.51, Ni: 1.88→2.44, Mo: 4.31→4.86, W: 3.92→4.44"
    "HAADF-STEM": "Amorphous and porous nanosheet morphology",
    "EDS": "Elemental distribution uniform, Te incorporated homogeneously"
  },

  "electrochemical_performance": {
    "reaction": "Oxygen Evolution Reaction (OER)",
    "electrolyte": "0.5 M H2SO4",
    "overpotential_mV_at_10_mA_cm2": {
      "CoFeNiMoWTe": 373,
      "CoFeNiMoW": 395,
      "Co3O4": 437
    },
    "Tafel_slope_mV_dec": {
      "CoFeNiMoWTe": 66.8,
      "CoFeNiMoW": 77.6,
      "Co3O4": 96.1
    },
    "mass_activity": "CoFeNiMoWTe shows higher mass activity than CoFeNiMoW and Co3O4 (Figure 2g)",
    "stability": "Stability maintained for 100 hours at 10 mA/cm² with only a 28 mV increase in overpotential"
  },

  "theoretical_computations": {
    "reaction_mechanism": "Enhanced OER performance attributed to the synergy of high mixed entropy and increased corrosion-resistance from Mo and W, with Te enhancing glass forming ability and catalytic active sites."
  }
}

File: json/Advanced Materials - 2022 - Zhu - Constructing Structurally Ordered High‐Entropy Alloy Nanoparticles on Nitrogen‐Rich.json
{
  "literature_id": "HEA-json14",
  "doi": "10.1002/adma.202110128",

  "HEA_composition": {
    "catalyst_name": "OHEA-mNC (ordered HEA on N-rich mesoporous carbon)",
    "elements": ["Co", "Fe", "Ni", "Cu", "Pd"],
    "chemical_formula": "Co0.31Fe0.27Ni0.19Cu0.09Pd0.14",
    "crystal_structure": "L12 ordered intermetallic",
    "support": "2D nitrogen-rich mesoporous carbon nanosheets (mNC)",
    "mesopore_size_nm": "≈10"
  },

  "synthesis": {
    "method": "ligand-assisted interfacial assembly + NH3 annealing",
    "key_steps": {
      "step1": "Formation of metal–catecholamine (MC)/PEO-b-PMMA composite monomicelles in THF–water/ethanol",
      "step2": "Anchoring monomicelles onto GO via electrostatic interaction and PDA polymerization",
      "step3": "Calcination in NH3 to obtain ordered HEA (OHEA-mNC)",
      "control": "Calcination in N2 yields disordered HEA (DHEA-mNC)"
    },
    "note": "Exact annealing temperature/time are not explicitly specified in the main text"
  },

  "physicochemical_characterization": {
    "TEM": {
      "morphology": "Ultrathin 2D nanosheets with large mesopores",
      "pore_size_nm": "≈10",
      "dispersion": "HEA nanoparticles evenly dispersed without obvious aggregation"
    },
    "HAADF_STEM": {
      "phase": "L12 ordered structure",
      "site_occupation": {
        "face_center_sites": ["Fe", "Co (dominant)"],
        "vertex_sites": ["Pd", "Cu"],
        "Ni": "distributed across lattice"
      }
    },
    "EDS_mapping": {
      "distribution": "Homogeneous distribution of Co, Fe, Ni, Cu, Pd",
    },
    "XRD": {
      "ordered_phase": "Additional (100) and (110) reflections of L12 Fe3Pd-type phase",
      "disordered_control": "Typical fcc peaks at (111), (200), (220)",
      "ordered_fraction": "≈97% for OHEA-mNC; 0% for DHEA-mNC"
    },
    "Raman": {
      "ID_IG": {
        "OHEA_mNC": 0.97,
        "DHEA_mNC": 0.81
      },
      "implication": "Higher defect density after NH3 treatment"
    },
    "BET_porosity": {
      "surface_area_m2_g": {
        "OHEA_mNC": 642.356,
        "DHEA_mNC": 415.930,
        "OHEA_nNC": 277.382
      },
      "pore_volume_cm3_g": {
        "OHEA_mNC": 0.738,
        "DHEA_mNC": 0.387,
        "OHEA_nNC": 0.396
      }
    },
    "XPS": {
      "nitrogen_content_at%": "≈12",
      "metal_states": "Predominantly metallic",
      "binding_energy_shifts": {
        "Cu_2p_Pd_3d": "shift to lower BE",
        "Fe_2p_Co_2p_Ni_2p": "shift to higher BE"
      }
    },
    "total_metal_content_wt%": 31.6
  },

  "electrochemical_performance": {
    "reaction": "Oxygen Reduction Reaction (ORR)",
    "electrolyte": "0.1 M KOH",
    "diffusion_limited_current_mA_cm2": "≈5.70",
    "half_wave_potential_V_RHE": {
      "OHEA_mNC": 0.90,
      "comparison": {
        "vs_PtC": "+≈30 mV",
        "vs_OHEA_nNC": "+≈40 mV",
        "vs_DHEA_mNC": "+≈60 mV"
      }
    },
    "electron_transfer_number": "≈4.0 (0.3–0.5 V by K-L analysis and RRDE)",
    "Tafel_slope_mV_dec": {
      "OHEA_mNC": 55,
      "DHEA_mNC": 67,
      "OHEA_nNC": 82,
      "PtC": 105
    },
    "mass_activity": {
      "at_0_9V_RHE": "2.037 mA μgPd−1",
      "enhancement": "5.4× vs OHEA-nNC; 12× vs DHEA-mNC; 10× vs Pt/C"
    },
    "TOF_s_minus1": {
      "OHEA_mNC": 0.049,
      "DHEA_mNC": 0.008
    },
    "stability": {
      "potential_window_V": "0.2–1.1 vs RHE",
      "cycles": 10000,
      "half_wave_decay_mV": 10,
      "chronoamperometry_retention_18h": {
        "OHEA_mNC": "95.37%",
        "PtC": "71.03%"
      },
      "post_test_structure": "L12 order largely retained (≈91% ordered fraction after cycling)"
    }
  },

  "theoretical_computations": {
    "models": {
      "OHEA": "L12 ordered model",
      "DHEA": "fcc random model"
    },
    "stability": "OHEA has lower total energy than DHEA (more robust structure)",
    "electronic_structure": {
      "Pd_5d_Cu_3d": "deep bands (~ −3 eV), act as electron reservoir",
      "Fe_3d_Co_3d": "dominate above Fermi level (electron depletion centers)",
      "Ni_3d": "intermediate, facilitates bidirectional electron transfer",
      "key_feature": "Co 3d in OHEA is closer to Fermi level than in DHEA"
    },
    "O2_adsorption": "Both phases show orbital shifts indicating strong O2–surface interaction; stronger facilitation in OHEA",
    "site_dependent_PDOS": {
      "surface_vs_bulk": "Pd and Cu shift toward Fermi level at surface",
      "Co": "reduced eg–t2g splitting (better electron transfer)",
      "Fe_Ni": "relatively stable d-band centers",
      "interpretation": "Clear task partition among lattice sites enables high ORR efficiency"
    }
  }
}

File: json/Advanced Materials - 2023 - Kwon - Tailored Electronic Structure of Ir in High Entropy Alloy for Highly Active and Durable.json
{
  "literature_id": "HEA-json23",
  "doi": "10.1002/adma.202300091",

  "HEA_composition": {
    "catalyst_family": "ZnNiCoIrX (X = Fe, Mn)",
    "key_composition_reported": "ZnNiCoIrMn",
    "initial_precursor_ratio": "Zn4(NiCoIrX)1",
    "after_dealloying": "Zn0.5(NiCoIrX)1 (denoted ZnNiCoIrX)",
    "crystal_structure": "FCC solid solution",
    "lattice_spacing_A": 2.18,
    "morphology": "nanoporous structure after Zn dealloying"
  },

  "synthesis": {
    "method": "sol–gel + in situ reduction + vacuum dealloying",

    "key_steps": {
      "sol_gel": {
        "drying_temperature_K": 353.15,
        "intermediate": "metal–glycine complex"
      },

      "in_situ_reduction": {
        "temperature_K": 723.15,
        "atmosphere": "Ar + H2",
        "outcome": "single-phase Zn-rich HEA (~200 nm spheres)"
      },

      "dealloying": {
        "sacrificial_element": "Zn",
        "method": "high-vacuum vapor dealloying",
        "purpose": "create nanoporous structure while retaining high crystallinity"
      }
    }
  },

  "physicochemical_characterization": {
    "XRD": {
      "phase": "FCC (single solid-solution phase)",
      "note": "no phase transition after Zn removal; crystallinity preserved"
    },

    "STEM": {
      "after_dealloying": "clear nanoporous structure",
      "before_dealloying": "dense solid structure"
    },

    "HRTEM_SAED": {
      "lattice_spacing_A": 2.18,
      "plane": "(111) of FCC",
      "SAED": "single-crystal pattern"
    },

    "EDX_mapping": "homogeneous distribution of all five elements",

    "XPS": {
      "Ir_4f_shift_trend": [
        "ZnNiIr > ZnNiCoIr > ZnNiCoIrFe > ZnNiCoIrMn (toward lower binding energy)"
      ],
      "interpretation": "electron transfer from 3d metals to Ir; Mn induces the largest shift"
    }
  },

  "electrochemical_performance": {
    "electrolyte": "0.1 M HClO4 (acidic)",

    "HER": {
      "overpotential_mV_at_-50_mA_cm2": {
        "ZnNiIr": 101,
        "ZnNiCoIr": 72,
        "ZnNiCoIrFe": 55,
        "ZnNiCoIrMn": 50
      },
      "Tafel_slope_mV_dec": {
        "ZnNiCoIrMn": 30.6,
        "Pt_C": 33.6
      },
      "ECSA_normalized_overpotential_mV_at_0_05_mA_cm2": {
        "ZnNiCoIrMn": 35
      },
      "mass_activity_A_gIr": {
        "ZnNiCoIrMn": 675.3,
        "Pt_C": 489.7,
        "condition": "at 50 mV overpotential"
      },
      "activation_energy_kJ_mol": {
        "ZnNiCoIrMn": 30.19
      },
      "TOF_s_1_at_30mV": {
        "ZnNiCoIrMn": 6.4,
        "ZnNiCoIrFe": 4.06
      },
      "stability_100h_10mA_cm2": {
        "initial_potential_mV": -56,
        "final_potential_mV": -72.8,
        "increase_mV": 16.8
      }
    },

    "OER": {
      "overpotential_mV_at_10_mA_cm2": {
        "ZnNiCoIrMn": 237,
        "ZnNiCoIrFe": 250,
        "ZnNiCoIr": 263
      },
      "Tafel_slope_mV_dec": {
        "ZnNiCoIrMn": 46
      },
      "ECSA_normalized_overpotential_mV_at_0_05_mA_cm2": {
        "ZnNiCoIrMn": 258
      },
      "mass_activity_A_gIr_at_1_5V": {
        "ZnNiCoIrMn": 610.8,
        "Ir_C": 122.8
      },
      "activation_energy_kJ_mol": {
        "ZnNiCoIrMn": 31.31
      },
      "TOF_s_1_at_270mV": {
        "ZnNiCoIrMn": 7.53,
        "ZnNiCoIrFe": 5.37
      },
      "stability_100h_10mA_cm2": {
        "steady_voltage_V": 1.52,
        "behavior": "initial gradual rise then stable plateau"
      }
    },

    "dissolution_and_stability_metrics": {
      "normalized_Ir_dissolution_ug_mg": {
        "HER_12h": 1.7,
        "OER_12h": 2.6
      },
      "S_number": {
        "HER": "3.4 × 10^5 n_H2 / n_Ir",
        "OER": "2.4 × 10^5 n_O2 / n_Ir"
      }
    }
  },

  "theoretical_computations": {
    "models": {
      "systems": ["ZnNiCoIr", "ZnNiCoIrMn"],
      "surface": "Ir on (111) plane in random HEA supercell"
    },

    "d_band_centers_eV": {
      "ZnNiCoIr": -2.14,
      "ZnNiCoIrMn": -2.31
    },

    "hydrogen_binding_energy": {
      "trend": "weaker for ZnNiCoIrMn than ZnNiCoIr",
      "correlation": "more negative d-band center → weaker H binding → higher HER activity"
    },

    "OER_energy_barrier_eV": {
      "rate_determining_step": {
        "ZnNiCoIr": 2.13,
        "ZnNiCoIrMn": 1.99
      },
      "minimum_energy_for_spontaneous_OER": {
        "ZnNiCoIr": 2.63,
        "ZnNiCoIrMn": 2.12
      }
    },

    "mechanistic_conclusion": [
      "Mn incorporation shifts Ir d-band away from Fermi level",
      "weaker HO*/O* binding lowers OER barrier",
      "enhances both activity and stability"
    ]
  }
}

File: json/Advanced Materials - 2024 - Huang - Lattice‐Disordered High‐Entropy Alloy Engineered by Thermal Dezincification for.json
{
  "literature_id": "HEA-json1",
  "doi": "10.1002/adma.202304867",

  "HEA_composition": {
    "catalyst_name": "PtIrNiCoFeZn-HEA@MWCNT",
    "elements": ["Pt", "Ir", "Ni", "Co", "Fe", "Zn"],
    "crystal_structure": "FCC",
    "support": "multiwall carbon nanotubes (MWCNTs)",
    "loading_mg_cm2": 0.28,

    "Zn_role": "used as a sacrificial component to create lattice disorder through evaporation"
  },

  "synthesis": {
    "strategy": "laser irradiation + thermal dezincification",

    "precursors": [
      "H2PtCl6·xH2O",
      "IrCl3·xH2O",
      "NiCl2·6H2O",
      "CoCl2·6H2O",
      "FeCl2·4H2O",
      "ZnCl2·2H2O"
    ],

    "solution": {
      "solvent": "anhydrous ethanol",
      "total_metal_concentration_mmol_L": 50,
      "loading_volume_uL_cm2": 100
    },

    "laser_conditions": {
      "scan_rate_mm_s": 40,
      "power_W": 1,
      "frequency_kHz": 900,
      "pulse_width_ns": 2,
      "atmosphere": "N2",
      "duration": "millisecond-scale transient heating"
    },
"mechanism": [
      "rapid local heating by laser",
      "Zn evaporates (<900 °C boiling point)",
      "creates vacancies and lattice disorder",
      "freezes a disordered FCC HEA structure"
    ]
  },

 "physicochemical_characterization": {
    "FESEM": {
      "morphology": "nanoparticles uniformly dispersed over MWCNT surface",
      "particle_size_nm": "<10 (estimated from FESEM figure)"
    },
    "STEM_HAADF": {
      "dispersion": "nanoparticles evenly decorated over MWCNT surface",
      "average_size_nm": "8.33 (from size distribution in Figure S9b, Supporting Information)"
    },
    "lattice_disorder_evidence": {
      "STEM_observation": "highly disordered atomic lattice in PtIrNiCoFeZn nanoparticle",
      "TDS": "strong background with high intensity around transmitted spot attributed to thermal diffusion scattering (TDS), interpreted as lattice disorder/vacancies"
    },
    "XPS": {
      "valence_state": "high-resolution spectra indicate nanoparticles are not oxidized (Figures S13–S14)"
    },
    "ICP_MS": {
      "composition_statement": "all elements meet HEA atomic-percentage definition; Zn has the lowest content due to depletion during synthesis"
    }
  },

  "electrochemical_performance": {
    "reaction": "HER",
    "electrolyte": "1 M KOH",
    "reference_scale": "RHE",

    "overpotential_mV": {
      "at_10_mA_cm2": 10,
      "at_100_mA_cm2": 55
    },

    "Tafel_slope_mV_dec": 16.90,

    "EIS": "lowest charge-transfer resistance among all samples",

    "double_layer_capacitance_mF_cm2": 170,

    "TOF_s_1": 0.1952,

    "mass_activity_mA_mg": {
      "note": "≈3× commercial Pt/C under identical conditions"
    },

    "stability": {
      "current_density_mA_cm2": 100,
      "time_h": 50,
      "overpotential_increase_mV": 5,
      "post_test_XRD": "FCC preserved",
      "post_test_STEM": "lattice disorder maintained",
      "post_test_ICP": "negligible metal dissolution"
    }
  },

  "theoretical_calculation": {
    "active_sites": ["Pt site", "Zn site"],

    "Volmer_step": {
      "Pt_site": {
        "ΔG_H2O_V_eV": 0.427,
        "ΔG_H_eV": -0.038
      },
      "Zn_site": {
        "ΔG_H2O_V_eV": 0.2895,
        "ΔG_H_eV": 0.3746
      }
    },

    "Tafel_step": "vacancies reduce H–H recombination barrier",

    "TDOS_effect": "vacancies increase total DOS near Fermi level",

    "d_band_center": "not explicitly reported in the paper",

    "reaction_pathway": "Volmer–Tafel mechanism enhanced by vacancy engineering"
  }
}
