Repository: SuperResolutionElectrochemistry/Correlation_analysis_and_data_processing

# Correlation_analysis_and_data_processing
Supporting code for publilcation: Unveiling the Correlation Between High-Entropy Alloy Element Systems and-Electrocatalytic Activity: Synergy of Large Language Models and High-Throughput Platform

File: json/Advanced Materials - 2024 - Xiong - Light‐Driven Reverse Water Gas Shift Reaction with 1000‐H Stability on High‐Entropy.json
{
  "literature_id": "HEA-json36",
  "doi": "10.1002/adma.202409689",

  "HEA_composition": {
    "catalyst_name": "CoNiCuPdRu/TiO2",
    "elements": ["Co", "Ni", "Cu", "Pd", "Ru"],
    "crystal_structure": "FCC",
    "support": "porous anatase TiO2",
    "metal_loading": {
      "each_metal_mol_percent": 1.0
    },
    "average_particle_size_nm": 2.6
  },

  "synthesis": {
    "method": "impregnation–calcination–reduction",
    "support_pretreatment": {
      "material": "porous anatase TiO2",
      "mass_mg": 100
    },
    "precursors": "individual metal precursor solutions (20 mM)",
    "impregnation": {
      "volume_per_metal_mL": 0.5,
      "stirring_time_h": 1,
      "temperature": "room temperature"
    },
    "drying": {
      "temperature_K": 393.15,
      "duration": "overnight"
    },
    "calcination": {
      "temperature_K": 673.15,
      "time_h": 2,
      "heating_rate_K_min": 5,
      "atmosphere": "10% H2 / 90% Ar"
    }
  },

  "physicochemical_characterization": {
    "HAADF_STEM": {
      "observation": "uniformly dispersed HEA nanoparticles on TiO2"
    },
    "HRTEM": {
      "lattice_spacing_nm": 0.22,
      "assigned_plane": "(111)",
      "structure": "FCC"
    },
    "EDS_mapping": {
      "distribution": "Co, Ni, Cu, Pd, Ru uniformly distributed within individual nanoparticles"
    },
    "XRD": {
      "phase": "single-phase FCC solid-solution alloy"
    },
    "XPS": {
      "metal_states": "metallic Co, Ni, Cu, Pd, Ru",
      "post_reaction": "valence states maintained after 1000 h operation"
    },
    "XAFS": {
      "edges": ["Co K", "Ni K", "Cu K", "Pd K", "Ru K"],
      "finding": "metallic bonding with redistributed electronic structure"
    }
  },

  "photothermal_properties": {
    "light_source": "300 W Xe lamp",
    "light_intensity_W_cm2": 3.0,
    "local_temperature_under_light_K": 683.15,
    "comparison": {
      "Ru_TiO2_C": 601.15,
      "bare_TiO2_C": 421.15
    }
  },

  "catalytic_performance": {
    "reaction": "reverse water gas shift (RWGS)",
    "electrolyte": "gas-phase reaction",
    "potential_scale": "not applicable",

    "reaction_conditions": {
      "feed_gas": "50% CO2 / 50% H2",
      "flow_rate_mL_min": 30,
      "catalyst_mass_mg": 100,
      "pressure": "ambient"
    },

    "activity": {
      "CO_generation_rate_mol_gmetal_h": 1.23,
      "CO_selectivity_percent": ">99"
    },

    "stability": {
      "continuous_operation_h": 1000,
      "activity_retention": ">90% of initial",
      "deactivation_rate_percent_per_h": 0.057
    }
  },

  "mechanistic_insights": {
    "sintering_resistance": {
      "origin": "sluggish diffusion effect of HEA",
      "evidence": "no particle aggregation after 1000 h"
    },
    "poisoning_resistance": {
      "phenomenon": "hydrogen-mediated weakening of CO adsorption",
      "evidence": [
        "CO-TPD",
        "in situ DRIFTS",
        "kinetic isotope effect (kH/kD = 0.7)"
      ]
    }
  },

  "theoretical_computations": {
    "method": "density functional theory (DFT)",
    "model": "TiO2(101)-supported HEA cluster",
    "CO_adsorption": {
      "most_stable_site": "Ru–Ni bridge site",
      "Ead_without_H_eV": -2.626,
      "Ead_with_partial_H_eV": -2.473,
      "Ead_with_saturated_H_eV": -2.220
    },
    "mechanistic_conclusion": "surface hydrogen coverage weakens CO binding and suppresses catalyst poisoning"
  }
}

File: json/Angew Chem Int Ed - 2021 - Batchelor - Complex‐Solid‐Solution Electrocatalyst Discovery by Computational Prediction and.json
{
  "literature_id": "HEA-json15",
  "doi": "10.1002/anie.202014374",

  "HEA_composition": {
    "system_studied": "Ag–Ir–Pd–Pt–Ru complex solid solution (CSS)",
    "approach": "continuous composition-spread thin-film libraries (ML1, ML2, ML3)",
    "representative_predicted_compositions": [
      "Ag5Ir5Pt20Pd35Ru35",
      "Ag5Ir5Pd17Pt68Ru5"
    ],
    "phase_information": {
      "ML1": "mixed regions: fcc, fcc + hcp, and hcp",
      "ML2_ML3": "predominantly fcc"
    }
  },

  "synthesis": {
    "method": "combinatorial co-sputtering from five elemental targets (Ag, Ir, Pd, Pt, Ru)",
    "product_form": "continuous composition-gradient thin-film materials libraries (MLs)",
    "notes": "342 measurement areas (MAs) synthesized simultaneously on each ML"
  },

  "physicochemical_characterization": {
    "XRD": {
      "purpose": "identify phase (fcc vs hcp) across the composition library",
      "finding": "ML1 contains mixed phases; ML2 and ML3 are purely fcc"
    },
    "EDX_mapping": {
      "purpose": "verify continuous composition gradients across ML",
      "finding": "smooth spatial composition variation consistent with library design"
    },
    "APT": {
      "purpose": "confirm single-phase CSS state",
      "example_bulk_composition": "Pd47.1Pt18.9Ru17.8Ir15.9Ag0.3 (from one thin-film tip sample)"
    }
  },

  "electrochemical_performance": {
    "reaction": "Oxygen Reduction Reaction (ORR)",
    "electrolyte": "0.1 M HClO4",
    "measurement_method": "scanning droplet cell (SDC) with linear sweep voltammetry (LSV)",
    "activity_descriptor": "current density at 820 mV vs RHE",
    "key_findings": [
      "Predicted and experimental activity maps agree well when using Model III",
      "Most active CSS compositions outperform Pt thin film in the low-overpotential region",
      "Activity trends are robust to potential choice because LSV curves do not cross in the relevant range"
    ],
    "reproducibility": "ML2 re-measured after 90° rotation; identical activity trends obtained"
  },

  "theoretical_computations": {
    "models_developed": ["Model I", "Model II", "Model III"],
    "surface_model": "100×100 atom fcc slab (3 layers) randomly populated by Ag, Ir, Pd, Pt, Ru",
    "descriptor_basis": {
      "Model_I": "*OH binding on on-top sites (optimum = 0.1 eV weaker than Pt)",
      "Model_II": "*O binding on hollow sites (optimum = 0.2 eV weaker than Pt)",
      "Model_III": "co-adsorption of *O and *OH with neighbor-site blocking"
    },
    "current_model": "Koutecký–Levich formalism with site-resolved current ji(U)",
    "dataset": "≈20,000 DFT-predicted binding energies used to train linear regression",
    "optimization": "sequential least squares programming to maximize predicted activity",
    "conceptual_conclusion": [
      "On CSS surfaces, on-top (*OH) and hollow (*O) sites do NOT scale as on pure metals",
      "Including adsorbate–adsorbate interaction and site blocking (Model III) is essential",
      "Active surface emerges from local site heterogeneity + neighbor blocking effects"
    ]
  }
}

File: json/Angew Chem Int Ed - 2023 - Lao - Pd‐Enriched‐Core Pt‐Enriched‐Shell High‐Entropy Alloy with Face‐Centred Cubic Structure.json
{
  "literature_id": "HEA-json37",
  "doi": "10.1002/anie.202304510",

  "HEA_composition": {
    "catalyst_name": "PdAgSn/PtBi HEA NPs",
    "elements": ["Pd", "Ag", "Sn", "Pt", "Bi"],
    "overall_composition": "Pd3Ag1Sn1Pt3Bi1 (ICP-OES)",
    "crystal_structure": "FCC",
    "structure_feature": "Pd-enriched HEA core / Pt-enriched HEA shell",
    "average_particle_size_nm": 10.3,
    "configuration_entropy_R": 1.48
  },

  "synthesis": {
    "method": "facile wet-chemical co-reduction",
    "precursors": [
      "Pt(acac)2",
      "Pd(acac)2",
      "AgNO3",
      "Bi(NO3)3·5H2O",
      "SnCl2·2H2O"
    ],
    "solvent": "oleylamine",
    "reducing_agent": "vitamin C",
    "reaction_temperature_K": 433.15,
    "reaction_time_h": 1,
    "post_treatment": "washing with cyclohexane/ethanol (1:4 v/v)"
  },

  "physicochemical_characterization": {
    "TEM": {
      "morphology": "uniform nanoparticles with core–shell contrast",
      "particle_size_nm": 10.3
    },
    "HAADF_STEM": {
      "feature": "bright core and darker shell indicating compositional segregation"
    },
    "SAED": {
      "structure": "single-phase FCC"
    },
    "EDS_mapping": {
      "distribution": {
        "core_enriched": ["Pd", "Ag", "Sn"],
        "shell_enriched": ["Pt", "Bi"]
      }
    },
    "XRD": {
      "phase": "single-phase FCC solid solution",
      "assigned_planes": ["(111)", "(200)", "(220)", "(311)"],
      "tensile_strain_percent": 1.39
    },
    "XPS": {
      "Pt_4f7_2_eV": 70.8,
      "Pd_3d5_2_eV": 335.13,
      "Ag_3d5_2_eV": 367.6,
      "Bi_4f7_2_eV": 157.3,
      "Sn_3d5_2_eV": 487.0,
      "metal_states": "all elements predominantly metallic"
    }
  },

  "electrochemical_performance": {
    "electrolyte": "1.0 M KOH",
    "potential_scale": "vs RHE",

    "MOR": {
      "mass_activity_mA_mg_PdPt": 2874,
      "specific_activity_mA_cm2": 4.7,
      "comparison": {
        "vs_Pd_C": "5.9-fold higher mass activity",
        "vs_Pt_C": "4.8-fold higher mass activity"
      },
      "ECSA_m2_g_PdPt": 61.5
    },

    "EOR": {
      "mass_activity_mA_mg_PdPt": 3386,
      "comparison": {
        "vs_Pd_C": "5.4-fold higher mass activity",
        "vs_Pt_C": "4.9-fold higher mass activity"
      }
    },

    "stability": {
      "chronoamperometry_duration_s": 7200,
      "mass_activity_retention_percent": {
        "MOR": 46.2,
        "EOR": 54.6
      },
      "CV_cycles_EOR": 500,
      "mass_activity_retention_after_CV_percent": 47.5
    }
  },

  "mechanistic_analysis": {
    "strain_effect": "tensile strain induced by atomic size mismatch between core and shell",
    "ligand_effect": "electronic interaction among Pd, Pt, Ag, Bi, and Sn alters d-band centers",
    "synergistic_sites": "Pt sites favor C–H and O–H bond breaking; Pd sites weaken CO* adsorption",
    "dominant_EOR_pathway": "C2 pathway (CH3COOH formation)"
  },

  "theoretical_computations": {
    "method": "density functional theory (DFT)",
    "model": "HEA (111) slab with PtBi-enriched shell and PdAgSn-enriched core",
    "electronic_structure": {
      "d_band_center_trend": "Pt sites shift positively; Pd sites shift negatively relative to EF"
    },
    "EOR_mechanism": {
      "rate_determining_step": "CH3CO* oxidation in C2 pathway",
      "site_dependence": {
        "Pt_sites": "facilitate C–H bond cleavage",
        "Pd_sites": "facilitate CO* oxidation"
      }
    }
  }
}

File: json/Angew Chem Int Ed - 2023 - Qiu - 2D MOF‐assisted Pyrolysis‐displacement‐alloying Synthesis of High‐entropy Alloy.json
{
  "literature_id": "HEA-json24",
  "doi": "10.1002/anie.202306881",

  "HEA_composition": {
    "catalyst_name": "Co0.2Ru0.7Pt0.1/PNC NSs",
    "elements": ["Co", "Ru", "Pt"],
    "composition": "Co/Ru/Pt = 19.1/70.7/10.2 (TEM-EDS, consistent with ICP-AES)",
    "support": "porous N-doped carbon nanosheets (PNC NSs)",
    "crystal_structure": "FCC alloy",
    "average_particle_size_nm": "~1.5"
  },

  "synthesis": {
    "method": "2D MOF-assisted pyrolysis–displacement–alloying (PDA) route",

    "steps": {
      "step1_MOF_to_Co_PNC": {
        "precursor": "ZIF-67 nanosheets",
        "atmosphere": "N2",
        "process": "pyrolysis to obtain Co/PNC NSs",
        "Co_loading_wt_percent": "~60 (ICP-AES)"
      },

      "step2_galvanic_displacement": {
        "role_of_Co": "sacrificial template",
        "description": "metal cations with more positive redox potential displace Co on nanoparticle surface"
      },

      "step3_alloying": {
        "atmosphere": "N2",
        "purpose": "promote complete alloying of different metals"
      }
    },

    "versatility_demonstrated": {
      "binary_alloys": ["CoRu", "CoPt", "CoIr", "CoRh", "CoPd"],
      "ternary_alloys": ["CoRuPt", "CoPtPd"],
      "high_entropy_example": "CoRuPtIrRhPd"
    }
  },

  "physicochemical_characterization": {
    "TEM_SEM": {
      "morphology": "square nanosheet profile uniformly covered by nanoparticles",
      "dispersion": "highly dispersed on PNC NSs",
      "particle_size_nm": "~1.5"
    },

    "HRTEM_XRD": {
      "phase": "FCC alloy",
      "fcc_peaks_2theta": ["~40° (111)", "~46.6° (200)", "~68.1° (220)"],
      "residual_hcp": "weak peak at ~43.9° indicates minor hcp residue"
    },

    "EDS_mapping": {
      "result": "Co, Ru, Pt uniformly distributed within individual nanoparticles"
    },

    "XPS": {
      "main_findings": [
        "Co0 peaks shift to higher binding energy after alloying",
        "Ru0 peak shifts to higher binding energy in Co0.2Ru0.7Pt0.1",
        "Pt0 peak shifts to lower binding energy compared with Co0.2Pt0.8",
        "evidence of inter-element electron transfer"
      ]
    },

    "XANES_EXAFS": {
      "Ru_K_edge_shift": "shift to higher energy vs Ru foil and Co0.2Ru0.8",
      "bond_type_detected": "Ru–M (M = Co or Pt)",
      "average_Ru_M_bond_length_A": 2.675,
      "Ru_coordination_number": {
        "Co0.2Ru0.7Pt0.1": 7.5,
        "Co0.2Ru0.8": 5.8,
        "Ru_foil": 12
      },
      "note": "lower CN attributed to small particle size"
    }
  },

  "electrochemical_performance": {
    "reactions": ["HOR", "HER", "OER (after oxidation)"],
    "electrolytes": {
      "HOR": "0.1 M KOH (H2-saturated)",
      "HER": "1 M KOH (N2-saturated)",
      "OER": "1 M KOH (after air calcination)"
    },

    "HOR": {
      "exchange_current_density_mA_cm2": 4.28,
      "electron_transfer": "2-electron HOR confirmed by Koutecky–Levich slope",
      "KL_slope_cm2_mA1_s_half": 4.52,
      "reference_theoretical_KL": 4.87,

      "mass_activity_A_mg_PGM": {
        "Co0.2Ru0.7Pt0.1": 1.84,
        "commercial_Pt_C": 0.16,
        "enhancement_vs_Pt_C": "≈11.5×"
      },

      "CO_tolerance": "small current decay in 1000 ppm CO/H2 compared with severe poisoning on Pt/C",

      "durability": {
        "ADT_cycles": 20000,
        "result": "slight attenuation only",
        "chronoamperometry_0_1V_3600s_decay_percent": 14.2,
        "comparison": {
          "Pt_C_decay_percent": 47.1,
          "Ru_C": "lost activity before 2700 s"
        }
      }
    },

    "HER": {
      "overpotential_mV_at_10mA_cm2": 23,
      "Tafel_slope_mV_dec": 32.6,
      "relative_performance": "better than Co0.2Ru0.8, Co0.2Pt0.8, Ru/C, and Pt/C"
    },

    "OER": {
      "sample": "air-calcined Co0.2Ru0.7Pt0.1/PNC NSs-O",
      "overpotential_mV_at_10mA_cm2": 234,
      "comparison": "commercial RuO2 ≈ 313 mV"
    },

    "overall_water_splitting": {
      "cell_configuration": "Co0.2Ru0.7Pt0.1 || Co0.2Ru0.7Pt0.1-O",
      "voltage_V_at_100mA_cm2": 1.57,
      "comparison_vs_PtC_RuO2": "Pt/C || RuO2 requires ~1.67 V",
      "stability": "stable >100 h at 100 mA cm−2"
    }
  },

  "theoretical_computations": {
    "models_used": {
      "RuCo": "hcp (001)",
      "RuCoPt": "fcc (111)"
    },

    "d_band_centers_eV": {
      "Ru": -1.46,
      "RuCo": -1.61,
      "RuCoPt": -1.57
    },

    "hydrogen_binding_free_energy_eV": {
      "Ru": -0.44,
      "RuCo": -0.30,
      "RuCoPt": -0.16
    },

    "water_formation_barrier": "RuCoPt < RuCo < Ru",

    "mechanistic_conclusion": [
      "Pt addition induces hcp→fcc phase transition",
      "fcc RuCoPt weakens H* adsorption toward ideal (~0 eV)",
      "lower barrier for *OH + *H → H2O promotes alkaline HOR/HER"
    ]
  }
}

File: json/Angew Chem Int Ed - 2024 - Pan - Accelerating the Discovery of Oxygen Reduction Electrocatalysts  High‐Throughput Screening (1).json
{
  "literature_id": "HEA-json16",
  "doi": "10.1002/anie.202407116",

  "HEA_composition": {
    "research_system": "Pt-based quinary HEAs (microscale arrays + CNF-loaded catalysts)",
    "element_pool_for_design": ["Fe", "Co", "Ni", "Mn", "Cu", "Mo", "Sn", "Ce"],
    "screened_combinations": 70,
    "top_three_combinations": [
      "FeNiCuCoPt",
      "FeNiCoSnPt",
      "FeNiCuSnPt"
    ],
    "form": {
      "screening_stage": "microscale HEAs printed on glassy carbon (GC)",
      "validation_stage": "HEAs loaded on CO2-activated carbon nanofibers (CNFs)"
    },
    "crystal_structure": "FCC single-phase solid solution (both microscale HEAs and HEAs@CNFs)"
  },

  "synthesis": {
    "method": "precursor printing + pulse high-temperature synthesis",
    "precursors": "metal chloride salts (printed as mixed precursor droplets)",
    "substrate": "glassy carbon (GC) for screening; CO2-activated carbon nanofibers for validation",
    "pulse_heating_conditions": {
      "atmosphere": "Ar",
      "peak_temperature_K": 2023,
      "pulse_duration_s": 0.55,
      "number_of_pulses": 5
    },
    "outcome": "complete decomposition of metal chlorides (no Cl detected by EDS)"
  },

  "physicochemical_characterization": {
    "SEM": {
      "microscale_HEAs": "dense surface structure with no visible phase segregation"
    },
    "EDS_mapping": {
      "microscale_HEAs": "uniform elemental distribution across particles"
    },
    "XRD": {
      "microscale_HEAs": "single-phase FCC",
      "HEAs@CNFs": "single-phase FCC for all three top combinations"
    },
    "TEM_HEAs_CNF": {
      "particle_size_nm": {
        "FeNiCuCoPt": "7.8 ± 1.7",
        "FeNiCoSnPt": "8.1 ± 1.6",
        "FeNiCuSnPt": "6.1 ± 1.1"
      }
    },
    "HRTEM_HEAs_CNF": {
      "lattice_spacing_A": "≈2.13–2.15 (assigned to FCC (111))"
    },
    "HAADF_STEM_EDS_HEAs_CNF": {
      "distribution": "homogeneous mixing of all elements in each nanoparticle"
    },
    "ICP_OES": {
      "finding": "element ratios of HEAs@CNFs are consistent with microscale HEAs"
    }
  },

  "electrochemical_performance": {
    "screening_method": {
      "technique": "SECCM (scanning electrochemical cell microscopy)",
      "electrolyte": "0.1 M HClO4",
      "electrode_configuration": "three-electrode (Ag/AgCl reference, graphite counter)",
      "tip_diameter_um": 20,
      "scan_rate_mV_s": 10,
      "descriptor": "j_relative = i / i_charging (used as intrinsic activity proxy)"
    },

    "high_throughput_results": {
      "screened_samples": 70,
      "ranking_consistency": "similar activity ranking at 0.10–0.25 V vs RHE",
      "best_combinations": [
        "FeNiCuCoPt (C2)",
        "FeNiCoSnPt (C4)",
        "FeNiCuSnPt (D6)"
      ],
      "reproducibility": "parallel synthesis of FeNiCuCoPt shows overlapping j_relative–E curves"
    },

    "RRDE_validation_on_HEAs_CNF": {
      "electrolyte": "O2-saturated 0.1 M HClO4",
      "rotation_speed_rpm": 1600,
      "half_wave_potential_V_RHE": {
        "FeNiCuCoPt": 0.892,
        "FeNiCoSnPt": 0.869,
        "FeNiCuSnPt": 0.866,
        "commercial_Pt_C": 0.856
      },
      "Tafel_slope_mV_dec": {
        "FeNiCuCoPt": 77,
        "FeNiCoSnPt": 98,
        "FeNiCuSnPt": 113,
        "commercial_Pt_C": 131
      },
      "mass_activity_A_mgPt_at_0_85V": {
        "FeNiCuCoPt": 1.32,
        "FeNiCoSnPt": 0.72,
        "FeNiCuSnPt": 0.50,
        "commercial_Pt_C": 0.12
      },
      "electron_transfer": {
        "n": "≈4 for all three HEAs (K–L + RRDE)",
        "H2O2_yield": "low (typical 4e- pathway)"
      },
      "durability_10000_cycles": {
        "FeNiCuCoPt": {
          "E1_2_shift_mV": -10,
          "post_test_phase": "FCC maintained",
          "dissolution": "only trace non-precious metals detected"
        }
      }
    }
  },

  "theoretical_computations": {
    "surface_model": "FCC (111) slabs for FeNiCuCoPt, FeNiCoSnPt, FeNiCuSnPt",
    "active_site": "Fe sites identified as primary ORR active centers",
    "O2_adsorption": {
      "trend": "FeNiCuCoPt shows strongest O2 adsorption among three",
      "correlation": "adsorption ranking matches experimental activity ranking"
    },
    "electronic_structure": {
      "d_band_center": "shifts toward Fermi level with composition tuning",
      "synergy": "Cu–Co interaction promotes favorable electronic environment at Fe sites",
      "charge_transfer": "Fe in FeNiCuCoPt transfers more electrons to O2"
    },
    "reaction_pathway": {
      "mechanism": "4e- ORR in acidic media",
      "rate_determining_step": "*OOH → *O",
      "best_performance": "FeNiCuCoPt shows highest limiting voltage and lowest barrier"
    }
  }
}

File: json/Angew Chem Int Ed - 2024 - Zhou - An Active and Regenerable Nanometric High‐Entropy Catalyst for Efficient Propane.json
{
  "literature_id": "HEA-json38",
  "doi": "10.1002/anie.202410835",

  "HEA_composition": {
    "catalyst_name": "MnCoCuZnPt/SiO2 (0.5PtHEA/SiO2)",
    "elements": ["Mn", "Co", "Cu", "Zn", "Pt"],
    "nominal_atomic_ratio": "Mn:Co:Cu:Zn:Pt = 1:1:1:1:1",
    "support": "low-acidity porous SiO2",
    "crystal_structure": "FCC (after H2 reduction)",
    "average_particle_size_nm": 1.5,
    "configurational_entropy_R": 1.61
  },

  "synthesis": {
    "method": "high-entropy oxide precursor formation + hydrogen reduction",
    "oxide_precursor": "Pt-incorporated high-entropy oxide (PtHEO)",
    "calcination": {
      "temperature_K": 773.15,
      "atmosphere": "air"
    },
    "reduction": {
      "temperature_K": 873.15,
      "time_h": 2,
      "atmosphere": "20% H2 / Ar"
    }
  },

  "physicochemical_characterization": {
    "XRD": {
      "oxide_phase": "single-phase spinel structure (PtHEO)",
      "reduced_phase": "single-phase FCC alloy",
      "feature": "diffraction peaks shift to lower angles due to lattice expansion"
    },
    "HAADF_STEM": {
      "observation": "uniformly dispersed nanoparticles on SiO2 support"
    },
    "AC_STEM_ADF": {
      "feature": "atomically dispersed Pt sites within nanoparticles"
    },
    "EDS_mapping": {
      "distribution": "Mn, Co, Cu, Zn, and Pt uniformly distributed"
    },
    "particle_size_distribution": {
      "mean_nm": 1.5,
      "spent_catalyst_mean_nm": 1.4
    },
    "XPS": {
      "Pt_state": "positively charged Pt (binding energy shift to higher values)",
      "Mn_state": ["Mn2+", "Mn0"],
      "Co_state": "Co0",
      "Cu_state": "Cu0",
      "Zn_state": ["Zn0", "Zn2+"]
    },
    "XAFS": {
      "Pt_L3_edge": {
        "finding": "Pt predominantly metallic with positive charge",
        "Pt_M_coordination_number": 2.4,
        "Pt_O_coordination_number": 1.0
      }
    }
  },

  "catalytic_performance": {
    "reaction": "propane dehydrogenation (PDH)",
    "reaction_temperature_K": 873.15,
    "pressure": "atmospheric",
    "feed_gas": "C3H8/H2/N2 = 1/1/8",

    "activity": {
      "initial_propane_conversion_percent": 56.6,
      "propylene_selectivity_percent": 94.0,
      "propylene_productivity_mol_C3H6_gPt_h": 68.5,
      "WHSV_h-1": 60
    },

    "stability": {
      "reaction_temperature_K": 823.15,
      "time_h": 200,
      "deactivation_rate_constant_h-1": 0.0004,
      "final_propane_conversion_percent": ">18.1",
      "propylene_selectivity_percent": 93
    },

    "regeneration": {
      "regeneration_method": "air calcination followed by H2 reduction",
      "air_calcination": {
        "temperature_K": 773.15,
        "time_min": 30
      },
      "cycles": 4,
      "performance_retention": "negligible loss after four cycles"
    }
  },

  "mechanistic_insights": {
    "high_entropy_effect": [
      "thermodynamic entropy stabilization",
      "sluggish diffusion suppressing sintering"
    ],
    "Pt_isolation": "Pt atoms isolated by coordination with Mn, Co, Cu, and Zn",
    "CO_adsorption": {
      "CO_DRIFTS": "weakened CO adsorption on Pt sites",
      "interpretation": "suppressed deep dehydrogenation and coke formation"
    },
    "coke_behavior": {
      "coke_location": "primarily on SiO2 support",
      "coke_content_200h_wt_percent": 4.3
    }
  }
}

File: json/PIIS2542435123000818.json
{
  "literature_id": "HEA-json26",
  "doi": "10.1016/j.joule.2023.02.011",

  "HEA_composition": {
    "catalyst_name": "PtPdFeCoNiSnMn HEA",
    "elements": ["Pt", "Pd", "Fe", "Co", "Ni", "Sn", "Mn"],
    "type": "septenary high-entropy alloy",
    "structure": "single-phase FCC solid solution",
    "surface_characteristic": "PtPd-rich surface",
    "atomic_fraction_range_at_percent": "7–25 at.% for each element (ICP-MS and XPS)",
    "support": "Vulcan XC-72 carbon",
    "PGM_loading_mg_cm2": 0.12
  },

  "synthesis": {
    "method": "one-step solvothermal synthesis followed by thermal annealing",
    "post_treatment": "thermal annealing to form PtPd-rich surface",
    "note": "exact precursor chemical formulas, solvent composition, reaction temperature, time, and atmosphere are not explicitly specified in the main text"
  },

  "physicochemical_characterization": {
    "XRD": {
      "phase": "FCC (Fm-3m)",
      "feature": "diffraction peaks located between Pt and Pd, indicating lattice distortion"
    },

    "STEM_HAADF": {
      "morphology": "closely connected nanostructure",
      "lattice_plane": "(111)",
      "lattice_spacing_A": 2.25
    },

    "STEM_EDS": {
      "element_distribution": "random but uniform distribution of all seven elements"
    },

    "XPS": {
      "surface_enrichment": "Pt and Pd surface concentration higher than bulk",
      "Pt_4f_shift": "negative shift (~0.8 eV) relative to Pt/C",
      "Pd_3d_shift": "negative shift (~0.3 eV) relative to Pd/C",
      "non_PGM_elements": "positive binding-energy shifts, slightly oxidized surface",
      "interpretation": "electron transfer from non-PGM elements to Pt/Pd"
    }
  },

  "electrochemical_performance": {
    "EOR": {
      "electrolyte": "1.0 M KOH + 1.0 M ethanol",
      "onset_potential_V_vs_RHE": 0.255,
      "peak_potential_V_vs_RHE": 0.77,
      "mass_activity_A_mgPGMs": 24.3,
      "specific_activity_mA_cm2": 21.2,
      "potential_for_activity_reference_V": 0.81,
      "stability_cycles": {
        "30000_cycles_retention_percent": 99.9,
        "50000_cycles_retention_percent": 99.7
      },
      "faradaic_efficiency_CO2_percent": ">92",
      "reaction_pathway": "complete 12-electron EOR"
    },

    "ORR": {
      "electrolyte": "0.1 M KOH",
      "half_wave_potential_E1_2_V_vs_RHE": 0.95,
      "onset_potential_E0_V_vs_RHE": 1.07,
      "mass_activity_A_mgPGMs_at_0_9V": 17.7,
      "specific_activity_mA_cm2_at_0_9V": 15.5,
      "Tafel_slope_mV_dec": 51,
      "electron_transfer_number": "~4",
      "H2O2_yield_percent": "<0.3",
      "stability_cycles": {
        "100000_cycles_E1_2_shift_mV": 5
      }
    },

    "DEFC_performance": {
      "cell_temperature_C": 60,
      "maximum_power_density_W_cm2": 0.72,
      "current_density_at_MPD_A_cm2": 1.3,
      "OCV_V": 1.07,
      "operation_time_h": 1200
    }
  },

  "theoretical_computations": {
    "methods": "DFT calculations",
    "surface_model": "PtPd-rich HEA (111) surface",
    "key_findings": {
      "CO_adsorption": "weaker on Pt/Pd sites in HEA than on Pt(111) and Pd(111)",
      "water_adsorption": "Fe, Co, Mn preferentially adsorb H2O and generate OH*",
      "C_C_bond_cleavage_barrier_eV": {
        "Pt_site_HEA": 0.16,
        "Pt_111": 0.20,
        "Pd_site_HEA": 0.52,
        "Pd_111": 1.29
      },
      "ethanol_adsorption": "moderate adsorption strength on Pt/Pd sites in HEA",
      "mechanistic_conclusion": "synergistic multi-element effects enable complete 12e EOR and enhanced ORR"
    }
  }
}

File: json/PIIS2590238522005410.json
{
  "literature_id": "HEA-json40",
  "doi": "10.1016/j.matt.2022.09.023",

  "HEA_composition": {
    "material_type": "Pt-based high-entropy alloy nanowires",
    "dimensionality": "one-dimensional nanowires",
    "elements_pool": ["Pt", "Mo", "Rh", "Ir", "Ru", "Co", "Ni", "Fe", "Mn", "Cr"],
    "number_of_elements_range": "3–10",
    "HEA_definition": "each element within 5–35 at.%",
    "representative_compositions": {
      "3_NWs": ["Pt", "Rh", "Mo"],
      "5_HEA_NWs": ["Pt", "Rh", "Mo", "Ir", "Ru"],
      "10_HEA_NWs": ["Pt", "Rh", "Mo", "Ir", "Co", "Ru", "Fe", "Ni", "Mn", "Cr"]
    },
    "crystal_structure": "FCC single-phase solid solution"
  },

  "synthesis": {
    "method": "reduction–diffusion strategy",
    "solvent": "oleylamine",
    "surfactant": "DTAC",
    "additives": ["glucose", "Mo(CO)6"],
    "precursors": "metal acetylacetonates and Mo(CO)6",
    "reaction_temperature_range_K": "453.15–493.15",
    "reaction_time_h": "1–1.5",
    "key_process": [
      "initial formation of ultrathin Pt nanowires",
      "subsequent reduction and atomic diffusion of other metals into Pt nanowires"
    ]
  },

  "physicochemical_characterization": {
    "TEM_STEM": {
      "morphology": "ultrathin one-dimensional nanowires",
      "elemental_distribution": "homogeneous distribution of all elements without phase segregation"
    },
    "XRD": {
      "structure": "face-centered cubic (FCC)",
      "feature": "single-phase solid solution for all multimetallic nanowires"
    },
    "AC_HAADF_STEM": {
      "lattice_distortion": "severe lattice distortion observed in high-entropy nanowires",
      "comparison": "greater distortion in 10-HEA NWs than in 3-component NWs"
    },
    "lattice_spacing_nm": {
      "3_NWs_PtRhMo": 0.225,
      "10_HEA_NWs": 0.214
    },
    "strain_analysis": {
      "method": "geometrical phase analysis (GPA)",
      "result": "larger strain fluctuation in 10-HEA NWs"
    },
    "XAFS": {
      "Pt_Pt_bond_length_A": {
        "3_NWs": 2.28,
        "10_HEA_NWs": 2.24
      },
      "derived_strain": "compressive strain of ~1.8% in 10-HEA NWs"
    },
    "XPS": {
      "Pt_4f_shift_eV": "0.2",
      "interpretation": "electron transfer from alloying elements to Pt"
    }
  },

  "electrochemical_performance": {
    "reactions": ["hydrogen oxidation reaction (HOR)", "hydrogen evolution reaction (HER)"],
    "electrolyte": "0.1 M KOH",
    "potential_scale": "RHE",

    "HOR_performance": {
      "representative_catalyst": "5-HEA NWs",
      "exchange_current_density_mA": 1.25,
      "mass_normalized_exchange_current_density_A_mg_PtRu": 0.7,
      "kinetic_current_density_A_mg_PtRu_at_50mV": 5.8
    },

    "CO_tolerance": {
      "CO_concentration_ppm": 1000,
      "limiting_current_density_drop_percent": 3.7,
      "chronoamperometry": {
        "potential_V": 0.1,
        "duration_s": 2000,
        "current_loss_percent": 18.9
      }
    },

    "HER_performance": {
      "representative_catalyst": "10-HEA NWs",
      "overpotential_mV_at_10_mA_cm2": 24,
      "mass_activity_A_mg_Pt_at_0.05V": 6.0
    }
  },

  "mechanistic_insights": {
    "formation_mechanism": [
      "preferential reduction of Pt at early stage",
      "sequential reduction of other metals with increasing temperature",
      "atomic diffusion-driven alloy homogenization"
    ],
    "high_entropy_effects": [
      "severe lattice distortion",
      "broadened strain distribution",
      "modulated Pt electronic structure"
    ],
    "catalytic_origin": "synergistic ligand and strain effects induced by high-entropy configuration"
  }
}

File: json/Small - 2024 - Hu - Synergistic Effects of PtRhNiFeCu High Entropy Alloy Nanocatalyst for Hydrogen Evolution and Oxygen.json
{
  "literature_id": "HEA-json27",
  "doi": "10.1002/smll.202309819",

  "HEA_composition": {
    "catalyst_name": "PtRhNiFeCu HEA/C",
    "elements": ["Pt", "Rh", "Ni", "Fe", "Cu"],
    "atomic_ratio": "Pt:Rh:Ni:Fe:Cu = 10:15:25:26:24 (ICP-OES)",
    "crystal_structure": "FCC solid solution",
    "average_particle_size_nm": "~3.53",
    "support": "carbon black (C)"
  },

  "synthesis": {
    "method": "one-pot colloidal synthesis",
    "precursors": [
      "Pt(acac)2",
      "Rh(acac)3",
      "Ni(acac)2",
      "Fe(acac)2",
      "Cu(acac)2"
    ],
    "solvents_and_additives": [
      "oleylamine",
      "glucose",
      "hexadecyltrimethylammonium bromide (CTAB)"
    ],
    "reaction_temperature_C": 200,
    "note": "reaction time and atmosphere not explicitly specified in the main text"
  },

  "physicochemical_characterization": {
    "TEM": {
      "morphology": "uniformly distributed ultrasmall nanoparticles",
      "average_particle_size_nm": "~3.53"
    },

    "HRTEM": {
      "lattice_spacing_nm": 0.22,
      "assigned_plane": "(111)"
    },

    "HAADF_STEM": {
      "observation": "random atomic distribution with Z-contrast variation"
    },

    "SAED": {
      "planes": ["(111)", "(200)", "(220)", "(311)"],
      "structure_confirmation": "FCC"
    },

    "XRD": {
      "phase": "single-phase FCC",
      "peak_shift": "peaks shift to higher angle compared with PtRhNi due to lattice distortion"
    },

    "EDS_mapping": {
      "distribution": "Pt, Rh, Ni, Fe, Cu uniformly distributed within individual nanoparticles"
    },

    "XPS": {
      "Pt": "metallic Pt0 with positive binding-energy shift vs Pt/C",
      "Rh": "metallic Rh0",
      "Fe": "metallic Fe0",
      "Cu": "metallic Cu0",
      "Ni": "partially oxidized Ni2+ due to surface oxidation",
      "interpretation": "lattice distortion and electronic interaction among five elements"
    }
  },

  "electrochemical_performance": {
    "HER": {
      "electrolyte": "1 M KOH",
      "overpotential_mV_at_10_mA_cm2": 13,
      "Tafel_slope_mV_dec": 29.8,
      "mass_activity_A_mgPt": {
        "at_-50_mV_vs_RHE": 7.6,
        "at_-70_mV_vs_RHE": 11.4
      },
      "mechanism": "Volmer–Tafel",
      "stability": {
        "chronoamperometry_h": 20,
        "current_retention_percent": 95,
        "ADT_cycles": 10000,
        "overpotential_increase_mV": 6
      }
    },

    "ORR": {
      "electrolyte": "0.1 M HClO4",
      "half_wave_potential_V_vs_RHE": 0.90,
      "mass_activity_A_mgPt_at_0_9V": 1.23,
      "specific_activity_mA_cm2_at_0_9V": 2.67,
      "electron_transfer_number": "~4",
      "stability": {
        "ADT_cycles": 10000,
        "E1_2_shift_mV": 10,
        "mass_activity_retention_percent": 75.8
      }
    },

    "overall_water_splitting": {
      "cell_configuration": "PtRhNiFeCu/CP || IrO2/CP",
      "electrolyte": "1 M KOH",
      "cell_voltage_V": {
        "10_mA_cm2": 1.63,
        "100_mA_cm2": 2.08
      },
      "stability_h": ">100"
    }
  },

  "theoretical_computations": {
    "method": "density functional theory (DFT)",
    "model": "lowest-energy random atomic arrangement of PtRhNiFeCu HEA surface",

    "HER_related": {
      "water_adsorption": "preferential adsorption on Ni and Rh sites",
      "water_dissociation_barrier_eV": {
        "PtRhNiFeCu": 0.86,
        "Pt_111": 1.18
      },
      "hydrogen_adsorption_free_energy": {
        "Rh_site": "lower than Pt(111), identified as main Tafel-step active site"
      }
    },

    "ORR_related": {
      "non_Pt_active_sites": ["Ni", "Cu"],
      "thermodynamic_limit_potential_V": {
        "Ni_site": 1.00,
        "Cu_site": 0.98
      },
      "rate_limiting_step": {
        "Ni_site": "*O protonation to *OH",
        "Pt_111": "*OH desorption"
      }
    },

    "mechanistic_conclusion": [
      "severe lattice distortion creates diverse local electronic environments",
      "synergistic multi-element effect optimizes both HER and ORR pathways",
      "non-platinum sites contribute significantly to ORR activity"
    ]
  }
}

File: json/Small - 2024 - Khatun - Enthralling Anodic Protection by Molybdate on High‐Entropy Alloy‐Based Electrocatalyst for.json
{
  "literature_id": "HEA-json11",
  "doi": "10.1002/smll.202402720",

  "HEA_composition": {
    "catalyst_name": "NiFeCrVMn HEA embedded in LDH",
    "elements": ["Ni", "Fe", "Cr", "V", "Mn"],
    "composition": "Equimolar",
    "crystal_structure": "FCC (solid solution) and LDH phases",
    "average_particle_size_nm": "2–8 nm"
  },

  "synthesis": {
    "method": "One-step solvothermal method",
    "precursors": "Ni, Fe, Cr, V, Mn metal salts, hydrazine as reducing agent",
    "reaction_conditions": {
      "temperature_K": 393.15,
      "reaction_time_h": "1–2",
      "post_synthesis": "Annealed in air, carbon template removed"
    }
  },

  "physicochemical_characterization": {
    "TEM": {
      "particle_size_nm": "2–8 nm",
      "dispersion": "Uniformly dispersed, nanosheet structure"
    },
    "XRD": {
      "crystal_structure": "FCC",
      "lattice_constants_A": "Not specified explicitly"
    },
    "XPS": {
      "elements_analyzed": ["Ni", "Fe", "Cr", "V", "Mn"],
      "peak_shift": "Shift observed for Ni, Fe, Cr, V, and Mn due to oxidation states"
    },
    "HAADF-STEM": "Nanosheet structure with uniform elemental distribution",
    "EDX_maps": "Homogeneous distribution of Ni, Fe, Cr, V, Mn in nanosheets"
  },

  "electrochemical_performance": {
    "reaction": "Oxygen Evolution Reaction (OER)",
    "electrolyte": "1 M KOH, 1 M NaCl, Seawater",
    "overpotential_mV": {
      "at_10_mA_cm2": "230 mV for NFCVM-5"
    },
    "comparison_overpotential_mV": {
      "NFCVM-5": {
        "at_10_mA_cm2": "230 mV"
      },
      "NFCV": {
        "at_10_mA_cm2": "301 mV"
      },
      "RuO2": {
        "at_10_mA_cm2": "400 mV"
      }
    },
    "Tafel_slope_mV": {
      "NFCVM-5": "50 mV/dec",
      "NFCV": "58 mV/dec",
      "RuO2": "90 mV/dec"
    },
    "mass_activity_A_mg": "NFCVM-5 shows the highest mass activity among the series (per Figure S6e).",
    "stability": "Stable for 500 hours at 1000 mA/cm² with no significant degradation"
  },

  "theoretical_computations": {
    "reaction_mechanism": "The wide variation of the d-band center in NFCVM-5 facilitates better OER performance. Mn atoms at the surface exhibit significant electronic structure modulation, contributing to enhanced OER activity. MoO4^2- adsorbs strongly to the surface, creating a protective barrier against chloride corrosion during seawater oxidation."
  }
}

File: json/Small - 2024 - Wei - Coupling High‐Entropy Core with Rh Shell for Efficient pH‐Universal Hydrogen Evolution.json
{
  "literature_id": "HEA-json5",
  "doi": "10.1002/smll.202403353",

  "HEA_composition": {
    "catalyst_name": "PtCoNiMoRh@Rh",
    "elements": ["Pt", "Co", "Ni", "Mo", "Rh"],
    "atomic_ratio_Pt/Co/Ni/Mo/Rh": "31/8/30/5/26",
    "structure": "Core-shell (PtCoNiMoRh core with Rh shell)",
    "crystal_structure": "FCC (core-shell structure)",
    "average_particle_size_nm": 5.71
  },

  "synthesis": {
    "method": "One-step wet chemical method",
    "precursors": "Pt, Co, Ni, Rh precursors and Mo(CO)₆, using oleylamine (OAm) as reducing agent and solvent",
    "reaction_conditions": {
      "temperature_K": "not specified",
      "reaction_time_h": 1,
      "post_synthesis": "Nanoparticles were washed and vacuum-dried at room temperature"
    }
  },

  "physicochemical_characterization": {
    "TEM": {
      "particle_size_nm": "5.71 nm",
      "dispersion": "Core-shell structure with Rh shell"
    },
   "XRD": {
      "crystal_structure": "FCC",
      "lattice_spacing_shell_Rh_200_nm": 0.212,
      "lattice_strain_shell_vs_metallic_Rh_%": 10.9,
      "note": "Core lattice constant not explicitly given"
    },
    "XPS": {
      "elements_analyzed": ["Pt", "Co", "Ni", "Mo", "Rh"],
      "peak_shift": "Binding energy shifts for Co, Ni, Mo, and Rh due to alloying"
    },
    "HAADF-STEM": "Core-shell structure with PtCoNiMoRh core and Rh shell",
    "EDX_maps": "Elemental distribution for Pt, Co, Ni, Mo, and Rh is homogeneous"
  },

  "electrochemical_performance": {
    "reaction": "HER",
    "electrolyte": "pH-universal: Acidic (1 M HClO4), Neutral, and Alkaline",
    "overpotential_mV": {
      "at_10_mA_cm2": {
        "acidic": 9.1,
        "neutral": 24.9,
        "alkaline": 17.1
      }
    },
    "mass_activity_enhancement_vs_Rh_C_times": {
      "acidic": 5.8,
      "neutral": 2.79,
      "alkaline": 91.8
    },
    "Tafel_slope_mV_dec": {
      "acidic": 24.0,
      "neutral": "14.4 (Figure S12, Supporting Information)",
      "alkaline": "30.0 (Figure S12, Supporting Information)"
    },
    "stability": "After 5000 cycles, the overpotential of PtCoNiMoRh@Rh increased by only 1 mV in acidic conditions, and the catalyst remained stable in neutral and alkaline conditions"
  },

  "theoretical_computations": {
    "reaction_mechanism": "The core-shell structure enhances the interaction between Rh shell and PtCoNiMoRh core, reducing the unoccupied Rh 4d states (especially 4d₅/₂). This optimizes H* adsorption/desorption and facilitates H₂O dissociation. DFT shows Rh 4d orbitals shift with shell thickness, and the H* adsorption energy is more favorable for PtCoNiMoRh@Rh with 1 ML shell."
  }
}
