Repository: SuperResolutionElectrochemistry/Correlation_analysis_and_data_processing

# Correlation_analysis_and_data_processing
Supporting code for publilcation: Unveiling the Correlation Between High-Entropy Alloy Element Systems and-Electrocatalytic Activity: Synergy of Large Language Models and High-Throughput Platform

File: json/chen-et-al-2022-machine-learning-driven-high-entropy-alloy-catalyst-discovery-to-circumvent-the-scaling-relation-for.json
{
  "literature_id": "HEA-json20",
  "doi": "10.1021/acscatal.2c03675",

  "HEA_composition": {
    "model_system": "FeCoNiCuMo equimolar HEA",
    "elements": ["Fe", "Co", "Ni", "Cu", "Mo"],
    "composition": "Fe0.2Co0.2Ni0.2Cu0.2Mo0.2",
    "crystal_structure": "FCC",
    "surface_used": "HEA (111)"
  },

  "physicochemical_characterization": {
    "surface_models": {
      "generation_method": "Neural Evolution Structure (NES)",
      "total_structures_generated": 200,
      "structures_used_for_DFT": 20
    }
  },

  "electrochemical_performance": {
    "reaction": "CO2 Reduction Reaction (CO2RR)",
    "approach": "DFT free-energy analysis",
    "potential_limiting_step_V_vs_RHE": {
      "AS1": 0.37,
      "AS2": 0.51,
      "AS3": 0.29
    },
    "rotation_barriers_eV": {
      "COOH_rotation": [0.74, 0.17],
      "CHO_rotation": [0.73, 0.23]
    }
  },

  "theoretical_computations": {
    "DFT_code": "VASP (PBE-GGA, PAW, spin-polarized)",
    "dataset": {
      "total_adsorption_sites": 1280,
      "CO_sites": 320,
      "COOH_sites": 480,
      "CHO_sites": 480
    },
    "intermediates_considered": ["COOH*", "CO*", "CHO*", "COH*"],
    "ML_models": {
      "type": "three neural networks (separate for CO, COOH, CHO)",
      "descriptors": ["group number", "period number", "electronegativity", "Nie-d"],
      "input_structure": "1 top atom + 9 nearest neighbors",
      "architecture": "single hidden layer (6 nodes, tanh) + reduced sum pooling",
      "optimizer": "Adam",
      "epochs": 3000,
      "MAE_eV": {
        "COOH": 0.068,
        "CO": 0.095,
        "CHO": 0.095
      }
    },
    "mechanistic_findings": {
      "scaling_relation": "broken between ΔE_CO* and ΔE_COOH*/ΔE_CHO*",
      "neighbor_effects": {
        "Mo_neighbor": "stabilizes O-containing intermediates",
        "Cu_neighbor": "destabilizes O-containing intermediates"
      },
      "LDOS_trend": "Mo-d states closer to Fermi level than Cu-d states",
      "rate_determining_step_AS1": "CHO* + H+ + e- → CHOH*"
    }
  }
}

File: json/d0cc07345h.json
{
  "literature_id": "HEA-json17",
  "doi": "10.1039/d0cc07345h",

  "HEA_composition": {
    "catalyst_name": "FeCoNiCuPd HEA-NPs on N-doped carbon nanosheets",
    "elements": ["Fe", "Co", "Ni", "Cu", "Pd"],
    "composition_range_at%": "each element between 5–35 at% (ICP-OES)",
    "support": "ultrathin N-doped carbon nanosheets derived from mpg-C3N4 + PDA",
    "particle_size_nm": "≈150 nm",
    "crystal_structure": "FCC single-phase solid solution",
    "additional_HEAs_prepared": [
      "FeCoNiMnPd",
      "FeCoNiCuMn"
    ]
  },

  "synthesis": {
    "method": "synergistic confinement strategy (mpg-C3N4 + PDA)",
    "precursors": [
      "mixed metal salts",
      "1,10-phenanthroline (phen)",
      "mpg-C3N4 substrate",
      "polydopamine (PDA) coating"
    ],
    "key_steps": {
      "step1": "formation of M(phen)x complexes",
      "step2": "adsorption of M(phen)x on mpg-C3N4",
      "step3": "PDA coating to further confine growth",
      "step4": "pyrolysis to form HEA-NPs"
    },
    "pyrolysis_conditions": {
      "temperature_K": 1273,
      "cooling_rate_K_min": 30
    },
    "control_samples": {
      "FeCoNiCuPd_GO": "phase separation observed",
      "FeCoNiCuPd_RF": "phase separation observed",
      "FeCoNiCuPd_no_phen": "much broader particle size distribution (20–150 nm)"
    }
  },

  "physicochemical_characterization": {
    "TEM": {
      "particle_size_nm": "≈150",
      "dispersion": "uniform on ultrathin N-doped carbon nanosheets"
    },
    "HRTEM": {
      "lattice_spacing_A": 2.13,
      "assigned_plane": "FCC (111)"
    },
    "XRD": {
      "FeCoNi": "BCC",
      "FeCoNiCu": "FCC",
      "FeCoNiCuPd": "primary uniform FCC; peaks slightly downshifted vs FeCoNiCu"
    },
    "EDS_mapping": {
      "FeCoNiCuPd": "homogeneous distribution of all five elements",
      "FeCoNiCuPd_GO_and_RF": "inhomogeneous distribution with surface segregation"
    },
    "XPS": {
      "surface_states": {
        "Pd_Cu": "partially oxidized",
        "Fe_Co_Ni": "mainly oxidized (Fe2+/Fe3+, Co2+/Co3+, Ni2+/Ni3+)",
        "O_1s": "metal–oxygen bonding present"
      }
    },
    "ICP_OES": {
      "finding": "all five metals fall within 5–35 at%, consistent with HEA definition"
    }
  },

  "electrochemical_performance": {
    "reaction": ["ORR", "OER"],
    "electrolyte": "0.1 M NaOH",

    "ORR": {
      "half_wave_potential_V_RHE": {
        "FeCoNiCuPd": 0.85,
        "FeCoNiCu": 0.82,
        "FeCoNi": 0.83,
        "commercial_Pt_C": 0.83
      },
      "diffusion_limited_current_mA_cm2": 5.15,
      "measurement_potential_V": 0.20,
      "Tafel_slope_mV_dec": {
        "FeCoNiCuPd": 69,
        "FeCoNi": 73,
        "commercial_Pt_C": 98
      },
      "electron_transfer_number": "≈3.8 (0.5–0.8 V from K–L analysis)",
      "durability_3000_cycles": {
        "limiting_current_change": "negligible",
        "post_test_element_distribution": "remains homogeneous (STEM-EDS)"
      }
    },

    "OER": {
      "overpotential_mV_at_10mA_cm2": 390,
      "Tafel_slope_mV_dec": 96,
      "EIS": "FeCoNiCuPd shows smallest charge-transfer resistance among tested samples"
    }
  },

  "theoretical_computations": {
    "note": "No DFT calculations reported in this study"
  }
}

File: json/d1cc03072h.json
{
  "literature_id": "HEA-json9",
  "doi": "10.1039/d1cc03072h",

  "HEA_composition": {
    "catalyst_name": "FeCoNiCrMn HEA/CNFs",
    "elements": ["Fe", "Co", "Ni", "Cr", "Mn"],
    "composition": "Near-equimolar (Fe: 20.3%, Co: 22.4%, Ni: 21.3%, Cr: 16.2%, Mn: 19.8%)",
    "crystal_structure": "FCC (solid solution)",
    "average_particle_size_nm": "≈20 nm"
  },

  "synthesis": {
    "method": "Electrospinning followed by pre-oxidation and carbonization",
    "precursors": "Fe, Co, Ni, Cr, Mn metal salts dissolved in PAN/DMF solution",
    "reaction_conditions": {
      "temperature_K": 1273.15,
      "reaction_time_s": "Not specified",
      "post_synthesis": "Carbonized at 1000 °C under nitrogen atmosphere"
    }
  },

  "physicochemical_characterization": {
    "TEM": {
      "particle_size_nm": "≈20 nm",
      "dispersion": "Uniform distribution of elements"
    },
    "XRD": {
      "crystal_structure": "FCC",
      "lattice_constants_A": "Not specified explicitly"
    },
    "XPS": {
      "elements_analyzed": ["Fe", "Co", "Ni", "Cr", "Mn"],
      "peak_shift": "Binding energy shifts for Fe, Co, Ni, Cr, and Mn due to alloying and oxidation"
    },
    "HAADF-STEM": "Uniform distribution of the metal elements in HEA nanocrystals",
    "EDX_maps": "Uniform distribution of Fe, Co, Ni, Cr, Mn in nanocrystals"
  },

  "electrochemical_performance": {
    "reaction": "Oxygen Evolution Reaction (OER)",
    "electrolyte": "1 M KOH",
    "overpotential_mV": {
      "at_50_mA_cm2": "345 mV"
    },
    "comparison_overpotential_mV": {
     "FeCoNi/CNFs": {
        "at_50_mA_cm2": "407 mV"
      },
      "FeCoNiMn/CNFs": {
        "at_50_mA_cm2": "376 mV"
      },
      "FeCoNiCr/CNFs": {
        "at_50_mA_cm2": "369 mV"
      }
    },
    "Tafel_slope_mV": {
      "FeCoNiCrMn/CNFs": "81.3 mV/dec",
      "FeCoNi/CNFs": "166.2 mV/dec",
      "FeCoNiMn/CNFs": "133.6 mV/dec",
      "FeCoNiCr/CNFs": "106.3 mV/dec"
    },
    "mass_activity_A_mg": "Not explicitly mentioned, but significantly higher for FeCoNiCrMn compared to other MEAs",
    "stability": "Stable for 20 hours at 10 mA/cm² with minimal degradation"
  },

  "theoretical_computations": {
    "reaction_mechanism": "Operando Raman spectroscopy indicates that electron transfer from low-electronegativity metals (Fe, Ni, Cr, Mn) to Co creates a local negative charge center on Co sites, weakening the OH bond and lowering its adsorption energy."
  }
}

File: json/d2cc01866g.json
{
  "literature_id": "HEA-json2",
  "doi": "10.1039/d2cc01866g",

  "HEA_composition": {
    "catalyst_name": "PtRhPdIrRu alloy NPs",
    "elements": ["Pt", "Rh", "Pd", "Ir", "Ru"],
    "composition": "slightly deviated from equimolar (approx. 6:1:1:1:1 for each metal)",
    "crystal_structure": "FCC (solid solution)",
    "average_particle_size_nm": "3.6–4.6 nm (except Ir-rich)",
    "support": "Vulcan XC-72 carbon (20 wt%)"
  },

  "synthesis": {
    "method": "one-pot polyol method",
    "precursors": "Five metal precursors (exact amounts given in Table S1, ESI)",
    "solution": {
      "solvent": "15 mL of 0.1 M HCl (aq), 5 mL isopropanol",
      "dispersion_method": "sprayed onto carbon support"
    },
    "reaction_conditions": {
      "temperature_K": 493.15,
      "reaction_time": "no specific time mentioned; rapid heating under 220°C",
      "post_synthesis": "washed and vacuum-dried at RT",
      "hydrogen_treatment_K": 473.15
    }
  },

  "physicochemical_characterization": {
    "TEM": {
      "particle_size_nm": "3.6–4.6 nm (except for Ir-rich alloy NPs, 3.0 ± 0.7 nm)",
      "dispersion": "well dispersed on carbon support"
    },
    "XRD": {
      "crystal_structure": "FCC",
      "lattice_constants_A": {
        "Ru": 3.80,
        "Rh": 3.82,
        "Ir": 3.84,
        "Pd": 3.89,
        "Pt": 3.92
      },
      "Vegard_law_observation": "Lattice constant increases linearly with metal composition"
    },
    "XPS": {
      "metal_states": "Ru 3d5/2, Rh 3d5/2, Pd 3d5/2, Ir 4f7/2, Pt 4f7/2",
      "composition_consistency": "Surface and bulk compositions match, confirming solid-solution structure"
    },
    "HAXPES": {
      "VB_spectrum": "Broad and featureless VB spectra, fewer features than monometallic NPs",
      "d_band_center_range_eV": "-4.142 to -3.922 (alloy NPs), -4.294 to -3.443 (monometallic NPs)"
    }
  },

  "electrochemical_performance": {
    "reaction": "HER",
    "electrolyte": "1 M HClO4 (aq)",
    "overpotential_mV": {
       "Pt_rich": "~10",
      "equimolar": "~14",
      "commercial_Pt_C": "~34"
    },
  "TOF_calculation": "based on Cu underpotential deposition (Fig. 4c)",
    "activity_trend": "Pt-rich > equimolar > Ru-rich",
    "d_band_correlation": "No clear correlation between d-band center and HER activity observed"
   }
}

File: json/d2ee03185j.json
{
  "literature_id": "HEA-json25",
  "doi": "10.1039/d2ee03185j",

  "HEA_composition": {
    "catalyst_name": "FeCoNiCuMn HEA/CNFs",
    "elements": ["Fe", "Co", "Ni", "Cu", "Mn"],
    "composition": "near-equimolar (ICP-OES, EDX and XPS consistent; ΔS ≥ 1.50R)",
    "support": "PAN-derived carbon nanofibers (CNFs)",
    "crystal_structure": "FCC single solid solution",
    "average_particle_size_nm": "12.9 ± 6.6",
    "structure_note": "core–shell-like HEA@carbon confined by turbostratic graphitic CNFs"
  },

  "synthesis": {
    "method": "polymer fiber nanoreactor + electrospinning + pyrolysis",

    "steps": {
      "precursor_solution": "five metal salts homogeneously dissolved in PAN/DMF",
      "electrospinning": "metal-precursor/PAN nanofibrous membrane formed",
      "pre_oxidation": {
        "temperature_K": 473,
        "purpose": "metal salt decomposition + PAN cyclization"
      },
      "graphitization": {
        "temperature_K": 1273,
        "heating_rate_K_min": 20,
        "cooling_rate_K_min": 20,
        "outcome": "HEA NPs confined by turbostratic graphitic carbon nanofibers (CNFs)"
      }
    }
  },

  "physicochemical_characterization": {
    "TEM_HAADF": {
      "morphology": "quasi-spherical nanoparticles uniformly anchored on CNFs",
      "aggregation": "negligible",
      "lattice_spacing_A": 2.2,
      "assigned_plane": "(111) of FCC",
      "FFT": "confirms FCC phase"
    },

    "STEM_EDX": {
      "result": "atomic-scale uniform distribution of Fe, Co, Ni, Cu, Mn; no phase segregation"
    },

    "XRD": {
      "phase": "single FCC solid solution",
      "peaks_2theta_deg": ["43.2 (111)", "50.2 (200)"]
    },

    "XPS": {
      "metallic_states": "dominant for all five elements with minor surface oxidation",
      "electron_transfer_trend": {
        "Ni_Cu": "negative BE shift (electron-enriched)",
        "Mn_Fe_Co": "positive BE shift (electron-deficient)"
      }
    },

    "XAFS_XANES_EXAFS": {
      "XANES": "all elements metallic; Co/Fe edges shift positively, Ni shifts negatively",
      "EXAFS_first_shell_M_M_A": {
        "Ni": 2.04,
        "Co": 2.17,
        "Fe": 2.17
      },
      "coordination": "lower than metal foils → nanoparticle nature"
    }
  },

  "electrochemical_performance": {
    "reactions": ["HER", "OER"],
    "electrolyte": "1 M KOH (aq)",
    "electrode_format": "self-supported HEA/CNF (1 × 1 cm²)",

    "HER": {
      "overpotential_mV_at_100mA_cm2": {
        "FeCoNiCuMn_HEA_CNF": 281,
        "commercial_Pt_C": 302
      },
      "Tafel_slope_mV_dec": 53,
      "ECSA_normalized_overpotential_mV_at_0_5mA_cm2": 321,
      "current_density_mA_cm2_at_500mV": 921,
      "charge_transfer_resistance_ohm": 9,
      "TOF_s_1_at_500mV": 3.2
    },

    "OER": {
      "overpotential_mV_at_200mA_cm2": 386,
      "ECSA_normalized_overpotential_mV_at_0_5mA_cm2": 383,
      "TOF_s_1_at_1_7V": 4.2
    },

    "stability": {
      "chronoamperometry": {
        "HER_current_mA_cm2": -170,
        "OER_current_mA_cm2": 230,
        "duration_h": ">20"
      },
      "overall_water_splitting": {
        "cell_configuration": "HEA/CNF || HEA/CNF",
        "voltage_V_at_50mA_cm2": 1.61,
        "PtC_IrO2_reference_V": 1.91,
        "long_term_30h": "slight current loss (~200 mA cm²); structure preserved"
      }
    }
  },

  "theoretical_computations": {
    "model": "FCC FeCoNiCuMn HEA with ICP-based composition",

    "electronic_structure": {
      "d_band_center_eV": {
        "Cu": -2.27,
        "Fe": -1.91,
        "Co":- 2.10,
        "Ni": -1.85,
        "Mn": -1.21
      }
    },

    "HER_thermodynamics": {
      "DGH_star_eV": {
        "Cu":- 0.085,
        "Ni":- 0.148,
        "Fe": -0.214,
        "Co":- 0.33,
        "Mn": -0.374
      },
      "water_dissociation_barrier_eV": {
        "Cu": 0.54,
        "Ni": 0.68,
        "Fe": 0.75,
        "Co": 0.91,
        "Mn": 0.97
      },
      "mechanism": "Volmer–Heyrovsky; Cu sites show lowest barriers"
    },

    "OER_thermodynamics": {
      "RDS_barrier_eV_for_OH_to_O": {
        "Cu": 1.57,
        "Fe": 1.68,
        "Ni": 1.89,
        "Co": 2.01,
        "Mn": 2.42
      }
    },

    "mechanistic_conclusion": [
      "electronegativity differences drive local electron redistribution",
      "Cu becomes electron-enriched active site for both HER and OER",
      "reduced adsorption energies of intermediates improve activity"
    ]
  }
}

File: json/d2ta02597c.json
{
  "literature_id": "HEA-json31",
  "doi": "10.1039/d2ta02597c",

  "HEA_composition": {
    "catalyst_name": "PdCuMoNiCo NHSs/RGO3-CNT",
    "elements": ["Pd", "Cu", "Mo", "Ni", "Co"],
    "crystal_structure": "FCC",
    "structure_feature": "nano-hollow spherical structure",
    "support": "reduced graphene oxide / carbon nanotube hybrid (GO:O-CNT = 3:1)",
    "average_particle_diameter_nm": 18.5,
    "shell_thickness_nm": 4.0
  },

  "synthesis": {
    "method": "one-pot solvothermal synthesis",
    "precursors": "metal salt precursors of Pd, Cu, Mo, Ni and Co",
    "ligand": "glutamic acid (removable ligand)",
    "solvent": "ethylene glycol",
    "pH": 13,
    "reaction_temperature_K": 433.15,
    "reaction_time_h": 7,
    "post_treatment": [
      "washing with water and ethanol",
      "lyophilization",
      "perchloric acid treatment before characterization"
    ]
  },

  "physicochemical_characterization": {
    "TEM": {
      "morphology": "uniform hollow spheres dispersed on carbon hybrid",
      "average_diameter_nm": 18.5,
      "shell_thickness_nm": 4.0
    },
    "HRTEM": {
      "lattice_spacing_nm": 0.229,
      "assigned_plane": "(111)"
    },
    "HAADF_STEM": {
      "feature": "clear hollow interior and uniform contrast"
    },
    "EDS_mapping": {
      "distribution": "Pd, Cu, Mo, Ni and Co uniformly distributed"
    },
    "XRD": {
      "phase": "single-phase FCC solid solution",
      "feature": "positive shift of Pd(111) peak due to multi-element alloying"
    },
    "XPS": {
      "Pd_3d": "binding energy shift indicating electronic structure modulation",
      "elemental_states": "predominantly metallic Pd, Cu, Mo, Ni and Co",
      "atomic_ratio": "Pd:Cu:Mo:Ni:Co ≈ 34:16:5:28:17 (after acid treatment)"
    }
  },

  "electrochemical_performance": {
    "electrolyte": "0.1 M HClO4",
    "potential_scale": "vs RHE",

    "ORR": {
      "half_wave_potential_V": 0.86,
      "limiting_current_density_mA_cm2": 5.1,
      "Tafel_slope": "lower than PdCuMoNiCo solid nanoparticles and comparable to Pt/C",
      "mass_activity_A_mgPd_at_0_8V": 0.882,
      "electron_transfer_number": {
        "K_L": 3.92,
        "RRDE": 3.98
      },
      "H2O2_yield_percent": 0.62,
      "stability": {
        "test_potential_V": 0.5,
        "duration_h": 20,
        "current_retention_percent": 84.7
      }
    },

    "FAO": {
      "electrolyte": "0.1 M HClO4 + 0.5 M HCOOH",
      "peak_current_density_mA_cm2": 70.96,
      "onset_potential_V": 0.147,
      "mass_activity_A_mgPd": 8.030,
      "stability": {
        "test_potential_V": 0.5,
        "duration_s": 7000,
        "remaining_mass_activity_A_mgPd": 0.38
      }
    }
  },

  "structure_property_relationship": {
    "key_factors": [
      "high-entropy alloy effect",
      "hollow structure",
      "regulated lattice strain"
    ],
    "finding": "mass activity negatively correlated with lattice strain; hollow HEA exhibits smallest strain (~1.39%) and highest activity"
  }
}

File: json/d4ee01825g.json
{
  "literature_id": "HEA-json3",
  "doi": "10.1039/d4ee01825g",

  "HEA_composition": {
    "catalyst_name": "PtRuMoFeCoNi HEA-QDs",
    "elements": ["Pt", "Ru", "Mo", "Fe", "Co", "Ni"],
    "composition": "The atomic ratio of Pt:Ru:Mo:Fe:Co:Ni is 17.3:17.0:17.4:16.0:5.9:8.1",
    "crystal_structure": "FCC (solid solution)",
    "average_particle_size_nm": "ca. 1.9 nm",
    "support": "Vulcan XC-72R carbon (100 mg PtRu cm⁻²)"
  },

  "synthesis": {
    "method": "Microwave-polyol method",
    "precursors": "No specific precursors or their exact amounts were mentioned",
    "solution": {
      "solvent": "Triethylene glycol (TEG)",
      "temperature_C": 230,
      "reaction_time_s": 80,
      "dispersant": "TEG stabilizes the HEA-QDs and prevents uncontrolled enlargement"
    },
    "reaction_conditions": {
      "temperature_K": 503.15,
      "reaction_time": "80 s",
      "post_synthesis": "washed and vacuum-dried at room temperature",
      "hydrogen_treatment_K": 473.15
    }
  },

  "physicochemical_characterization": {
    "TEM": {
      "particle_size_nm": "ca. 1.9 nm",
      "dispersion": "well dispersed on carbon support"
    },
    "XRD": {
      "crystal_structure": "FCC",
      "lattice_constants_A": {
        "note": "Lattice constant of HEA-QDs is between Pt (3.92 Å) and Ru (3.80 Å), consistent with Vegard's law"
      },
      "Vegard_law_observation": "Lattice constant increases linearly with metal composition"
    },
    "XPS": {
      "metal_states": "Pt0 4f, Ru0 3p, Mo, Fe, Co, Ni",
      "composition_consistency": "Surface and bulk compositions match"
    },
    "HAXPES": {
      "VB_spectrum": "Broad and featureless, consistent with multielement composition"
    }
  },

  "electrochemical_performance": {
    "reaction": "HER",
    "electrolyte": "0.5 M H2SO4",
    "overpotential_mV": {
      "at_10_mA_cm2": 11,
      "at_100_mA_cm2": 102
    },
    "comparison_overpotential_mV": {
      "Pt/C": {
        "10_mA_cm2": 18,
        "100_mA_cm2": 127
      },
      "Ru/C": {
        "10_mA_cm2": 45,
        "100_mA_cm2": ">200"
      },
      "PtRu/C": {
        "10_mA_cm2": 16,
        "100_mA_cm2": 134
      }
    },
    "Tafel_slope_mV_dec": 28.7,
  },
    "reaction_mechanism": "The enhanced electron density from the surrounding metals (Fe, Co, Ni, Mo) weakens the H adsorption strength, thereby improving Tafel kinetics."
  }
}

File: json/jiang-et-al-2024-stimulating-electron-delocalization-of-lanthanide-elements-through-high-entropy-confinement-to-promote.json
{
  "literature_id": "HEA-json32",
  "doi": "10.1021/acsnano.4c04176",

  "HEA_composition": {
    "catalyst_name": "PtRuFeCoNiZn-RE/C",
    "elements": ["Pt", "Ru", "Fe", "Co", "Ni", "Zn", "RE"],
    "RE_elements_screened": ["La", "Ce", "Pr", "Nd", "Sm", "Eu", "Gd", "Tb", "Dy", "Ho", "Er", "Tm", "Yb", "Lu", "Y"],
    "representative_catalyst": "PtRuFeCoNiZn-Ce/C",
    "atomic_ratio": "Pt:Ru:Fe:Co:Ni:Zn ≈ 1:1:1:1:1:1 (ICP-OES)",
    "crystal_structure": "FCC",
    "support": "carbon nanotubes (CNT)",
    "structure_feature": "high-entropy alloy nanoparticles uniformly dispersed on CNT"
  },

  "synthesis": {
    "method": "one-pot solvothermal synthesis",
    "precursors": [
      "PtCl4",
      "RuCl3",
      "FeCl3",
      "CoCl2",
      "NiCl2",
      "ZnCl2",
      "RECl3"
    ],
    "solvent": "oleylamine",
    "reaction_temperature_K": 553.15,
    "reaction_time_h": 2,
    "post_treatment": [
      "centrifugation",
      "ethanol/n-hexane washing",
      "vacuum drying",
      "acid pickling (to remove surface RE oxides)"
    ]
  },

  "physicochemical_characterization": {
    "XRD": {
      "phase": "single-phase FCC solid solution",
      "feature": "peak shifts induced by lattice distortion; no phase separation after acid pickling"
    },
    "TEM": {
      "morphology": "nanoparticles uniformly distributed on CNT",
      "lattice_spacing_nm": {
        "PtRuFeCoNiZn/C": 0.222,
        "PtRuFeCoNiZn-Ce/C": 0.229
      },
      "assigned_plane": "(111)"
    },
    "EDS_mapping": {
      "distribution": "uniform distribution of Pt, Ru, Fe, Co, Ni, Zn and RE elements"
    },
    "XPS": {
      "Pt": ["Pt0", "Pt2+"],
      "Ru": ["Ru0", "Ru4+"],
      "Co": ["Co0", "Co2+", "Co3+"],
      "Ni": ["Ni0", "Ni2+", "Ni3+"],
      "Ce": "Ce acts as electron donor; CeO2 removed after acid pickling",
      "note": "Ce introduction induces negative binding energy shifts of Pt, Ru, Co and Ni"
    }
  },

  "electrochemical_performance": {
    "electrolytes": ["0.5 M H2SO4", "1.0 M KOH"],
    "potential_scale": "vs RHE",

    "HER": {
      "overpotential_mV_at_10_mA_cm2": {
        "PtRuFeCoNiZn/C": [13, 23],
        "PtRuFeCoNiZn-Ce/C": [4, 7]
      },
      "Tafel_slope_mV_dec": {
        "PtRuFeCoNiZn/C": [23, 27],
        "PtRuFeCoNiZn-Ce/C": [14, 16]
      },
      "mechanism": "Tafel mechanism",
      "stability": {
        "current_density_mA_cm2": 100,
        "duration_h": 100,
        "environment": "acidic",
        "performance_retention": "no obvious attenuation"
      }
    },

    "OER": {
      "overpotential_mV_at_10_mA_cm2": {
        "PtRuFeCoNiZn/C": [168, 179],
        "PtRuFeCoNiZn-Ce/C": [156, 132]
      },
      "Tafel_slope_mV_dec": {
        "PtRuFeCoNiZn/C": [143, 242],
        "PtRuFeCoNiZn-Ce/C": [98, 121]
      },
      "stability": {
        "current_density_mA_cm2": [10, 100, 200, 300],
        "duration_h": 100,
        "environment": "acidic",
        "performance_retention": "stable without significant degradation"
      }
    },

    "overall_water_splitting": {
      "cell_configuration": "PtRuFeCoNiZn-RE/C || PtRuFeCoNiZn-RE/C",
      "cell_voltage_V_at_10_mA_cm2": {
        "Ce": [1.34, 1.35],
        "representative": 1.43
      }
    }
  },

  "in_situ_characterization": {
    "ATR_IR": {
      "key_intermediate": "OOH*",
      "characteristic_peak_cm-1": 1235,
      "finding": "Ce incorporation enhances OOH* adsorption intensity"
    },
    "EIS": {
      "finding": "lower charge-transfer resistance after Ce incorporation"
    }
  },

  "theoretical_computations": {
    "method": "density functional theory (DFT)",
    "model": "six-layer FCC PtRuFeCoNiZn (111) slab with sublayer Ce substitution",
    "electronic_structure": {
      "Ce_4f_state": "electron delocalization with charge transfer to neighboring metals",
      "Bader_charge_Ce": "+0.99 |e|",
      "effect": "surface dipole formation from surface to subsurface"
    },
    "HER_related": {
      "descriptor": "hydrogen adsorption free energy ΔG(*H)",
      "finding": "Ce-induced dipole weakens overly strong H adsorption, bringing ΔG(*H) closer to 0"
    },
    "OER_related": {
      "rate_determining_step": "*O + H2O → *OOH",
      "effect_of_Ce": "reduced energy barrier via optimized adsorption of *OH and *O"
    }
  }
}

File: json/koo-et-al-2020-the-design-and-science-of-polyelemental-nanoparticles.json
{
  "literature_id": "HEA-json21",
  "doi": "10.1021/acsnano.0c03993",

  "scope_of_article": {
    "type": "Perspective review on polyelemental nanoparticles (PE NPs)",
    "definition": "nanoparticles containing four or more elements in a single particle",
    "structures_discussed": [
      "metallic glass (amorphous)",
      "single-phase alloy",
      "intermetallic compound",
      "multiphase",
      "core–shell"
    ]
  },

  "synthesis_methods_reviewed": {
    "SPBCL_multiphase_control": {
      "method_name": "Scanning Probe Block Copolymer Lithography (SPBCL)",
      "template": "PEO-b-P2VP block copolymer nanoreactors patterned by dip-pen nanolithography",
      "key_steps": [
        "patterning metal-salt-loaded polymer hemispheres on substrate",
        "two-step calcination",
        "nucleation of many metal nanoparticles inside each nanoreactor",
        "coarsening into a single PE nanoparticle"
      ],
      "size_scale_nm": "tens of nanometers",
      "representative_libraries": [
        "Au–Ag–Cu–Co–Ni quinary system"
      ],
      "example_structures": [
        "AuAg/AuCu/CoNi three-layer structure",
        "Au/Co/Pd3Sn triphase fan-shaped structure"
      ],
      "design_principle": "heterostructures minimize total surface and interfacial energy"
    },

    "carbothermal_shock_HEA": {
      "method_name": "Rapid carbothermal shock (Joule heating)",
      "support": "metal-salt-coated carbon nanofiber matrix",
      "atmosphere": "argon",
      "peak_temperature_K": 2000,
      "pulse_duration_ms": 55,
      "heating_rate_K_per_s": "≈ 1×10^5",
      "cooling_rate_K_per_s": "≈ 1×10^5",
      "mechanism": [
        "liquid-metal fusion–fission cycles during heating",
        "fast quenching suppresses phase separation"
      ],
      "element_range_demonstrated": "up to octonary systems",
      "representative_compositions": [
        "PtCoNiFeCu (quinary)",
        "PtPdCoNiFe (quinary)",
        "PtCoNiFeCuAu (senary)",
        "PtPdCoNiFeCuAu (septenary)",
        "PtPdCoNiFeCuAuSn (octonary)"
      ],
      "structure_outcome": "single-crystalline FCC with homogeneous elemental distribution",
      "particle_size_control": "tens of nanometers; reducible to few nanometers on defective carbon"
    },

    "electrochemical_shock_HEMG": {
      "method_name": "Nanodroplet-mediated electrochemical shock",
      "electrolyte_format": "water-in-oil emulsion droplets containing metal salts",
      "applied_potential_V_vs_AgAgCl": -1.5,
      "timescale_ms": "≈ 100",
      "nucleation_mode": "localized reduction within single nanodroplets",
      "outcome": "high-entropy metallic glass nanoparticles (amorphous)",
      "size_scale_nm": "≈ 500",
      "representative_compositions": [
        "CoCrMnNiV (quinary)",
        "CoCuCrGdNi (quinary)",
        "CoCrLaMnNiV (senary)",
        "CoCrCuGdMnNiV (septenary)",
        "CoCrCuGdInMnNiV (octonary)",
        "CoFeNiLaPt (quinary)"
      ]
    },

    "forced_metal_exchange": {
      "strategy": "stepwise metal exchange on preformed M29 nanoclusters",
      "template_cluster": "M29(S-Adm)18(PPh3)4",
      "possible_metals": ["Ag", "Cu", "Au", "Pt", "Pd"],
      "example_core_shell": "Pt1@Ag12@Cu12@Au4"
    }
  },

  "representative_applications_reported": {
    "ammonia_oxidation_catalysis": {
      "catalyst": "quinary PtPdRhRuCe HEA nanoparticles (carbothermal shock)",
      "temperature_K": 973,
      "performance": {
        "NH3_conversion_percent": "≈100",
        "NOx_selectivity_percent": "≈99"
      },
      "comparison": "conventional multiphase quinary NPs showed ~18.7% NOx selectivity"
    },

    "ammonia_decomposition": {
      "catalyst": "non-precious HEA (Co–Mo–Fe–Ni–Cu)",
      "finding": "≈20× improvement in activity and stability vs Ru NPs and Co–Mo bimetallic NPs",
      "key_parameter": "Co/Mo molar ratio controls N adsorption energy"
    }
  }
}

File: json/liang-et-al-2024-synthesis-of-ultrathin-high-entropy-oxides-with-phase-controllability.json
{
  "literature_id": "HEA-json10",
  "doi": "10.1021/jacs.3c10868",

  "HEA_composition": {
    "catalyst_name": "High-Entropy Oxides (HEOs) with Phase Controllability",
    "elements": ["Fe", "Co", "Ni", "Cr", "Mn", "Zn", "Cu", "Li", "Ga"],
    "composition": "Variable, designed based on target phase (e.g., equimolar for demonstration)",
    "crystal_structure": ["Rock-salt", "Spinel", "Perovskite", "Fluorite"],
    "morphology": "Ultrathin, flexible, curled nanosheets with micrometer-scale lateral size",
    "thickness_control": "Thickness increases with longer reaction time or reduced glucose/glycine (Figures S4, S5)"
  },

  "synthesis": {
    "method": "Self-lattice framework-guided strategy with Ga as a mixing assistor",
    "key_concept": "Element bonding preference forms a 'self-lattice framework'; Ga lowers formation energy to promote high-entropy mixing state",
    "precursors": ["Metal salts", "Glucose", "Glycine"],
    "template_role": "Glucose and glycine generate a carbon template to guide nanosheet formation (Figure S1)",
    "reaction_conditions": {
      "atmosphere": "Air",
      "temperature": "Relatively low (unspecified), chosen to preserve template function",
      "time": "Variable; longer time increases nanosheet thickness (Figure S4)"
    },
    "post_processing": "Annealing, carbon template removal"
  },

 "physicochemical_characterization": {
    "morphology": {
      "SEM/AFM": "Curled, flexible nanosheets with ultrathin thickness (Figure S2)",
      "BET_surface_area": "77.5 m2/g",
      "pore_structure": "Mesoporous (~10 nm pore size) (Figure S3)",
      "carbon_residue": "~0.6 wt% (carbon-sulfur analyzer)"
    },
    "crystal_structure": {
      "XRD": "Confirmed single-phase structures: Rock-salt (Fig 2a), Spinel (Fig 2b), Perovskite (Fig 2c), Fluorite (Fig 2d)",
      "SAED": "Polycrystalline rings matching respective crystal structures (Figure S9)"
    },
    "elemental_distribution": {
      "TEM_EDS_mapping": "Uniform distribution of all metallic elements (Figs 2a-d, S6, S7)",
      "XPS": "Confirmed oxidation states of all elements and presence of oxygen vacancies (Figs S8, S10-S12, S24)",
      "note": "Li confirmed by XPS due to detection limit of EDS"
    },
    "key_finding": "Ga assistor enables single-phase formation by reducing formation energy; absence leads to impurity phases and elemental aggregation (Figs 3, S15-S19)"
  },

  "electrochemical_performance": {
    "reaction": "Oxygen Evolution Reaction (OER)",
    "electrolyte": "1 M KOH",
    "overpotential_at_10_mA_cm2": {
        "GaFeCoNiMo": "~375 mV (lowest among tested)",
        "GaFeCoNiCr": "Higher than GaFeCoNiMo",
        "GaFeCoNi": "Higher than quinary systems",
        "RuO₂": "~400 mV"
      },
    "Tafel_slope_mV_dec": {
        "GaFeCoNiMo": "66.8",
        "GaFeCoNiCr": "70.1"
      },
    "stability": "GaFeCoNiMo shows no significant degradation over 250 hours at 10 mA/cm² ",
    "proposed_enhancement_mechanism": [
      "Entropy engineering enhances catalytic performance",
      "Mo alloying modulates electronic structure and induces strain",
      "Abundant oxygen vacancies promote catalysis"
    ]
  },

  "theoretical_insight": {
    "calculation_method": "Density Functional Theory (DFT)",
    "key_result": "Formation energy of the system with Ga assistor is lower than that without (Figure 3c)",
    "mechanism_summary": "The self-lattice framework (based on elemental bonding preferences) guides target phase formation. The Ga assistor thermodynamically stabilizes the high-entropy mixing state by reducing formation energy, enabling single-phase HEO synthesis."
  }
}

File: json/minamihara-et-al-2022-continuous-flow-reactor-synthesis-for-homogeneous-1-nm-sized-extremely-small-high-entropy-alloy.json
{
  "literature_id": "HEA-json4",
  "doi": "10.1021/jacs.2c02755",

  "HEA_composition": {
    "catalyst_name": "IrPdPtRhRu HEA NPs",
    "elements": ["Ir", "Pd", "Pt", "Rh", "Ru"],
    "composition": "Equimolar",
    "crystal_structure": "FCC (solid solution)",
    "average_particle_size_nm": "1.32 ± 0.41 nm"
  },

  "synthesis": {
    "method": "continuous-flow reactor with a liquid-phase reduction method",
    "precursors": "Iridium(III) acetylacetonate, palladium(II) acetylacetonate, platinum(II) acetylacetonate, rhodium(II) acetylacetonate, ruthenium(III) acetylacetonate",
    "reaction_conditions": {
      "temperature_K": 503.15,
      "reaction_time_s": 15,
      "post_synthesis": "washed and vacuum-dried at RT",
      "hydrogen_treatment_K": 473.15
    }
  },

  "physicochemical_characterization": {
    "TEM": {
      "particle_size_nm": "1.32 ± 0.41 nm",
      "dispersion": "homogeneously dispersed on carbon support"
    },
    "XRD": {
      "crystal_structure": "FCC",
      "lattice_constants_A": "3.8843(8) Å",
      "Vegard_law_observation": "Lattice constant increases linearly with metal composition"
    },
    "XPS": {
      "elements_analyzed": ["Ir", "Pd", "Pt", "Rh", "Ru"],
      "peak_shift": "No significant shifts indicated"
    },
    "HAADF-STEM": "Homogeneous distribution of all five elements in each nanoparticle",
    "EDX_maps": "Elemental distribution for each element is approximately 20% of total composition, consistent with XRF results"
  },

  "electrochemical_performance": {
    "reaction": "HER",
    "electrolyte": "1 M HClO4 (aq)",
    "overpotential_mV": {
      "at_10_mA_cm2": 6
    },
    "comparison_overpotential_mV": {
      "commercial_Pt_C": {
        "at_10_mA_cm2": 18
      },
      "synthesized_Pt_NPs": {
        "at_10_mA_cm2": 15.5
      }
    },
    "Tafel_slope_mV": "Not explicitly mentioned, but overpotential at 10 mA/cm² is 6 mV, one-third of commercial Pt/C",
    "mass_activity_A_mg": "1.6 A/mg at -0.01 V, 8.0 times higher than commercial Pt/C",
    "stability": "No significant degradation observed in polarization curves before and after durability test, indicating high stability in acidic conditions"
  },

  "theoretical_computations": {
    "reaction_mechanism": "Intrinsic activity is likely influenced by both the size effect and high-entropy effect. The d-band center distribution is broader compared to monometals and binary alloys, contributing to high intrinsic activity."
  }
}

File: json/minamihara-et-al-2023-continuous-flow-chemical-synthesis-for-sub-2-nm-ultra-multielement-alloy-nanoparticles-consisting.json
{
  "literature_id": "HEA-json39",
  "doi": "10.1021/jacs.3c03713",

  "HEA_composition": {
    "catalyst_name": "15-UMEA",
    "elements": ["Bi", "Co", "Cu", "Fe", "Ga", "In", "Ir", "Ni", "Pd", "Pt", "Rh", "Ru", "Sb", "Sn", "Ti"],
    "number_of_elements": 15,
    "element_groups": "group IV to XV elements (early d-block to p-block)",
    "nominal_composition": "approximately equiatomic (XRF-consistent with nominal feed)",
    "configurational_entropy_threshold": ">1.5R",
    "average_particle_size_nm": 1.9,
    "particle_size_distribution_nm": "1.9 ± 0.6",
    "support": "carbon (for electrochemical measurements)"
  },

  "synthesis": {
    "method": "continuous-flow chemical reduction",
    "reactor_type": "benchtop 4-way flow reactor with sequential injection",
    "reducing_agent": "lithium naphthalenide (LiNaph)",
    "solvent": "tetrahydrofuran (THF)",
    "precursor_grouping": {
      "Group_1": ["Co", "Fe", "Ti"],
      "Group_2": ["Bi", "Ga", "In", "Ni", "Sb", "Sn"],
      "Group_3": ["Cu", "Ir", "Pd", "Pt", "Rh", "Ru"]
    },
    "injection_strategy": "sequential injection from slower to faster reduction groups",
    "reaction_temperature_K": 339.15,
    "post_synthesis": "mixing with carbon dispersion at reactor outlet"
  },

  "physicochemical_characterization": {
    "HAADF_STEM": {
      "observation": "homogeneously dispersed ultrasmall nanoparticles",
      "evidence": "Figures 1c, S1"
    },
    "STEM_EDX": {
      "mapping": "all 15 elements detected in individual nanoparticles",
      "point_analysis": "50 randomly selected particles",
      "finding": "80% of particles contain 14 or 15 elements"
    },
    "XRF": {
      "finding": "overall composition ~50% PGMs and 50% non-PGMs"
    },
    "XRD": {
      "feature": "very weak and broad diffraction peaks",
      "interpretation": "noncrystalline or amorphous-like structure"
    },
    "PDF_analysis": {
      "structure": "metallic amorphous-like structure with short-range order",
      "metal_metal_bond_peak_A": 2.6
    },
    "HAXPES": {
      "valence_band": "featureless broad distribution",
      "interpretation": "diverse local electronic structures"
    }
  },

  "electrochemical_performance": {
    "reaction": "alcohol oxidation reactions (AORs)",
    "electrolyte": "1 M KOH",
    "potential_scale": "vs RHE",

    "alcohols_tested": ["ethanol", "1-propanol", "1-butanol"],

    "activity": {
      "cyclic_voltammetry": "higher current density than 5-MEA, 10-MEA, Pt, and Pd for all AORs",
      "trend": "maximum current density increases with carbon number from ethanol to butanol"
    },

    "selectivity_and_completeness": {
      "if_ib_ratio": ">7 for all AORs",
      "interpretation": "enhanced complete oxidation and high CO poisoning tolerance"
    },

    "stability": {
      "chronoamperometry": {
        "potential_V": 0.7,
        "duration_h": 1,
        "finding": "current density maintained for 15-UMEA, while Pd decays to near zero"
      }
    }
  },

  "mechanistic_insights": {
    "high_entropy_effect": [
      "diverse local electronic structures",
      "multiple adsorption/desorption sites"
    ],
    "reaction_promotion": [
      "facilitated C–C bond cleavage",
      "enhanced OH− adsorption at low potential",
      "accelerated oxidation of COad intermediates"
    ],
    "structure_property_relation": "ultra-multielement interactions enable multistep complete alcohol oxidation"
  }
}

File: json/s41467-024-50009-5.json
{
  "literature_id": "HEA-json30",
  "doi": "10.1038/s41467-024-50009-5",

  "HEA_composition": {
    "catalyst_name": "PdPtRuCuNi HEA",
    "elements": ["Pd", "Pt", "Ru", "Cu", "Ni"],
    "number_of_elements": 5,
    "support": "HNO3-modified carbon nanofibers (CNFs)",
    "atomic_ratio": {
      "Pd": 21,
      "Pt": 13,
      "Ru": 20,
      "Cu": 24,
      "Ni": 22
    },
    "average_particle_size_nm": 17.5,
    "particle_size_distribution_nm": "17.5 ± 12.5"
  },

  "synthesis": {
    "method": "solvothermal synthesis",
    "metal_precursors": [
      "Pd(acac)2",
      "Pt(acac)2",
      "Ru(acac)3",
      "Cu(acac)2",
      "Ni(acac)2"
    ],
    "support_preparation": {
      "support": "carbon nanofibers",
      "acid_treatment": "HNO3",
      "temperature_K": 353.15,
      "time_h": 6
    },
    "reaction_temperature_K": 493.15,
    "reaction_time_h": 4,
    "post_treatment": {
      "drying_temperature_K": 333.15,
      "drying_time_h": 6
    }
  },

  "physicochemical_characterization": {
    "TEM": {
      "morphology": "nanoparticles uniformly supported on CNFs"
    },
    "HRTEM": {
      "crystallinity": "nanocrystalline",
      "lattice_spacing_nm": {
        "(111)": 0.220
      }
    },
    "HAADF_STEM_EDS": {
      "element_distribution": "homogeneous distribution of all five elements"
    },
    "XRD": {
      "crystal_structure": "FCC",
      "characteristic_peaks_2theta_deg": [41.4, 47.4],
      "assigned_planes": ["(111)", "(200)"]
    },
    "XPS": {
      "valence_state": "predominantly metallic",
      "binding_energy_shift": "Pd, Pt, Ru, Cu shift to lower BE; Ni shifts slightly higher"
    },
    "XAFS": {
      "feature": "shortened metal–metal bond lengths compared with metal foils",
      "interpretation": "strong electronic interaction in HEA"
    }
  },

  "catalytic_performance": {
    "reaction": "hydrogenation of aromatics",
    "reaction_mode": "thermal catalysis",
    "conditions": {
      "temperature_K": 298.15,
      "hydrogen_pressure_bar": "≤1 (solid DEB), 10 (other aromatics)",
      "solvent": "none (solvent-free)"
    },
    "model_reactant": "1,4-bis(phenylethynyl)benzene (DEB)",
    "hydrogen_uptake_capacity_cm3_g": 762,
    "conversion": {
      "alkynyl_groups_percent": 100,
      "phenyl_groups_percent": 100
    },
    "comparison_catalysts": {
      "Pd/C": {
        "hydrogen_uptake_capacity_cm3_g": 198,
        "phenyl_hydrogenation": "not observed"
      }
    },
    "substrate_scope": {
      "toluene": 100,
      "biphenyl": 100,
      "diphenylacetylene": 100,
      "styrene": 98.6,
      "phenylacetylene": 98.5
    }
  },

  "mechanistic_insights": {
    "synergistic_elements": ["Pd", "Pt", "Ru"],
    "role_of_elements": {
      "Pd": "activation of alkynyl groups and H2 dissociation",
      "Pt_Ru": "facilitation of phenyl ring hydrogenation",
      "Cu_Ni": "modulation of hydrogen binding and reaction kinetics"
    },
    "DFT_findings": {
      "H2_activation": "broadened distribution of H adsorption energies",
      "phenyl_hydrogenation_barrier_eV": {
        "PdPtRuCuNi": 0.35,
        "Pd": 0.58,
        "Ru": 0.56
      }
    },
    "proposed_mechanism": [
      "H2 dissociation on HEA surface",
      "hydrogen spillover and migration",
      "preferential alkynyl hydrogenation",
      "stepwise phenyl hydrogenation",
      "detachment of fully hydrogenated products"
    ]
  }
}
