Repository: SuperResolutionElectrochemistry/Correlation_analysis_and_data_processing

# Correlation_analysis_and_data_processing
Supporting code for publilcation: Unveiling the Correlation Between High-Entropy Alloy Element Systems and-Electrocatalytic Activity: Synergy of Large Language Models and High-Throughput Platform

File: json/subhash-et-al-2023-resolving-atomic-scale-structure-and-chemical-coordination-in-high-entropy-alloy-electrocatalysts.json
{
  "literature_id": "HEA-json33",
  "doi": "10.1021/acsnano.3c03884",

  "HEA_composition": {
    "material_type": "peptide-enabled high-entropy alloy nanoparticles",
    "elements_sets": [
      ["Pt", "Pd", "Au", "Co", "Cu"],
      ["Pt", "Pd", "Au", "Co", "Sn"],
      ["Pt", "Pd", "Au", "Co", "Ce"],
      ["Pt", "Pd", "Au", "Co", "Sn", "Ce"],
      ["Pt", "Pd", "Au", "Co", "Sn", "Ce", "Cu"]
    ],
    "number_of_elements_range": "5–7",
    "particle_size_range_nm": "2–5",
    "configurational_entropy": ">1.5R",
    "support": "carbon (for electrochemical tests)"
  },

  "synthesis": {
    "method": "aqueous peptide-enabled chemical reduction",
    "peptides": {
      "BP7A": "TLHVSSY (Pt-affinity)",
      "Co2-P2": "KLHSSPHTPLVQ (Co-affinity)"
    },
    "metal_precursors": [
      "H2PtCl6",
      "K2PdCl4",
      "HAuCl4·3H2O",
      "CoCl2·6H2O",
      "SnCl4·5H2O",
      "Ce(NO3)3·6H2O",
      "CuCl2·2H2O"
    ],
    "reducing_agent": "NaBH4",
    "reaction_temperature_K": 298.15,
    "reaction_time_h": 1,
    "solvent": "water"
  },

  "physicochemical_characterization": {
    "TEM": {
      "size_distribution": "Gaussian, 2–5 nm"
    },
    "HAADF_STEM": {
      "morphology": "sub-5 nm nanoparticles",
      "crystallinity": "polycrystalline domains"
    },
    "HRTEM": {
      "lattice_spacing_nm": {
        "(111)": 0.228
      },
      "assigned_structure": "FCC-type (Pt/Pd-based)"
    },
    "STEM_EDS": {
      "elemental_distribution": "homogeneous, no phase segregation"
    },
    "ICP_MS": {
      "finding": "near-equimolar composition with slight deviations"
    },
    "HE_XRD_PDF": {
      "structure": "disordered FCC-type solid solution",
      "first_coordination_shell_A": "~2.75"
    },
    "EXAFS": {
      "edges": ["Au L3-edge"],
      "use": "validation of RMC-derived coordination numbers"
    },
    "RMC_modeling": {
      "output": [
        "atomic-scale structure models",
        "surface and bulk coordination environments",
        "surface configurational entropy"
      ]
    }
  },

  "electrochemical_performance": {
    "reaction": "methanol electrooxidation reaction (MOR)",
    "electrolyte": "1 M KOH + 1 M methanol",
    "potential_scale": "RHE",
    "electrode": "glassy carbon",
    "loading_ug_cm2": "~15",

    "activity": {
      "best_catalyst": "BP7A PtPdAuCoSn",
      "forward_peak_current_density_mA_cm2_ECSA": 27.3,
      "benchmark_comparison": {
        "Pt_C": 3.5,
        "Pd_C": 1.0
      }
    },

    "onset_potential": {
      "definition": "potential at 1 mA cm−2",
      "overpotential_reduction_vs_Pt_C_mV": 210,
      "overpotential_reduction_vs_Pd_C_mV": 480
    },

    "stability": {
      "note": "customary stability tests not performed due to glassy carbon electrode configuration"
    }
  },

  "structure_function_relationship": {
    "key_descriptors": [
      "Pt–Pt surface coordination number",
      "fraction of surface Pt atoms adjacent to oxophilic atoms (θPt–M)"
    ],
    "optimal_configuration": {
      "Pt_ensembles": "trimer and tetramer Pt configurations",
      "average_theta_Pt_M_percent": "69.66 ± 12.39"
    },
    "mechanistic_interpretation": [
      "larger Pt ensembles favor indirect MOR pathway (CO2 formation)",
      "proximal oxophilic atoms promote OHads formation and CO removal"
    ],
   "conceptual_framework": {
      "name": "adsorption energy distribution pattern (AEDP)",
      "description": "A continuous distribution of binding energies arising from the multitude of possible atomic arrangements in HEA surfaces."
    }
  }
}

File: json/wu-et-al-2022-rapid-joule-heating-synthesis-for-manufacturing-high-entropy-oxides-as-efficient-electrocatalysts.json
{
  "literature_id": "HEA-json12",
  "doi": "10.1021/acs.nanolett.2c01147",

  "HEA_composition": {
    "catalyst_name": "High-Entropy Rocksalt Oxides (HERsO)",
    "elements": ["Mg", "Fe", "Co", "Ni", "Zn"],
    "composition": "Equimolar (MgFeCoNiZn)",
    "crystal_structure": "Rock-salt structure",
    "average_particle_size_nm": "700 nm"
  },

  "synthesis": {
    "method": "Joule-heating of nickel foil",
    "precursors": "Hydroxide precursors of Mg, Fe, Co, Ni, and Zn",
    "reaction_conditions": {
      "temperature_K": 1273.15,
      "reaction_time_s": "30 seconds",
      "post_synthesis": "Annealed and cooled under Ar atmosphere"
    }
  },

  "physicochemical_characterization": {
    "TEM": {
      "particle_size_nm": "700 nm",
      "dispersion": "Uniform nanosheet morphology"
    },
    "XRD": {
      "crystal_structure": "Rock-salt",
    },
    "XPS": {
      "elements_analyzed": ["Mg", "Fe", "Co", "Ni", "Zn"],
      "peak_shift": "Binding energy shifts indicating oxidation states of metal cations"
    },
    "HAADF-STEM": "Nanosheet structure with uniform elemental distribution",
    "EDX_maps": "Homogeneous distribution of elements at both particle and atomic scales"
  },

  "electrochemical_performance": {
    "reaction": "Oxygen Evolution Reaction (OER)",
    "electrolyte": "Alkaline electrolyte",
    "overpotential_mV": {
      "at_10_mA_cm2": "300 mV"
    },
    "comparison_overpotential_mV": {
      "HERSO (MgFeCoNiZn)O": {
        "at_10_mA_cm2": "300 mV"
      },
    },
    "Tafel_slope_mV": {
      "HERSO (MgFeCoNiZn)O": "44.9 mV/dec",
      "IrO2": "47.2 mV/dec"
    },
    "mass_activity_A_mg": "Not reported; overall activity superior to IrO₂ based on overpotential and Tafel slope",
    "stability": {
      "test_method": "Chronopotentiometry at fixed current density",
      "performance": "Good stability compared to IrO₂ (Figure 5d)",
      "post_test_characterization": "Retains rocksalt structure and uniform elemental distribution (Figure 5e,f, S39)"
    },
  },

  "theoretical_computations": {
    "reaction_mechanism": "The OER activity of (MgFeCoNiZn)O is enhanced by the synergy of multiple active sites from Fe, Co, and Ni, with DFT simulations showing continuous electronic structure and favorable intermediate adsorption, particularly for the *OH and *OOH intermediates."
  }
}

File: json/zhao-et-al-2024-multiple-metal-nitrogen-bonds-synergistically-boosting-the-activity-and-durability-of-high-entropy.json
{
  "literature_id": "HEA-json18",
  "doi": "10.1021/jacs.3c08177",

  "HEA_composition": {
    "catalyst_name": "N–Pt/HEA/C",
    "elements": ["Pt", "Co", "Fe", "Ni", "Cu", "N"],
    "metal_atomic_ratio": "≈1:1:1:1:1 (Pt:Co:Fe:Ni:Cu, by STEM-EDS)",
    "nitrogen_content_at_percent": 3.1,
    "pt_weight_percent": 19.2,
    "architecture": "Pt-rich shell + N-doped PtCoFeNiCu HEA core",
    "crystal_structure": "FCC solid solution",
    "average_particle_size_nm": "4.1 ± 0.8"
  },

  "synthesis": {
    "method": "thermal annealing + NH3 nitridation + acid de-alloying",
    "precursors": [
      "Pt(acac)2",
      "Co(acac)2",
      "Fe(acac)3",
      "Ni(acac)2",
      "Cu(acac)2"
    ],
    "support": "Vulcan XC-72 carbon",
    "reaction_conditions": {
      "step_1_HEA_annealing_temperature_K": 873.15,
      "step_1_HEA_annealing_time_h": 2,
      "step_1_atmosphere": "20 vol% H2/Ar",
      "step_2_N_doping_temperature_K": 773.15,
      "step_2_N_doping_time_h": 2,
      "step_2_atmosphere": "NH3",
      "acid_etch_temperature_K": 333.15,
      "acid_etch_time_h": 2,
      "acid_etch_solution": "0.1 M H2SO4",
      "final_drying": "vacuum drying at 333.15 K"
    }
  },

  "physicochemical_characterization": {
    "XRD": {
      "crystal_structure": "FCC",
      "characteristic_plane_spacing_nm": "0.210 (111)",
      "peak_shift": "N–Pt/HEA/C peaks shift to lower angles vs Pt/HEA/C, indicating tensile strain from N-doping"
    },
    "HAADF_STEM": {
      "dispersion": "uniform on carbon support",
      "core_shell": "Pt-rich shell surrounding HEA core",
      "post_ADT_particle_size_nm": "4.5 ± 0.1"
    },
    "EDS_mapping": {
      "distribution": "homogeneous multielement core with Pt-enriched shell",
      "confirmation_of_equimolarity": "close to 1:1:1:1:1 for Pt, Co, Fe, Ni, Cu"
    },
    "XANES_EXAFS": {
      "main_findings": [
        "No significant metal oxidation in bulk core after nitridation",
        "Formation of multiple M–N bonds (mainly Ni–N and Co–N)",
        "Local lattice distortion in HEA core after N-doping"
      ]
    }
  },

  "electrochemical_performance": {
    "reaction": "Oxygen Reduction Reaction (ORR)",
    "electrolyte": "0.1 M HClO4 (aq)",
    "half_wave_potential_mV_vs_RHE": 924,
    "specific_activity_mA_cm2_at_0_9V": 1.93,
    "mass_activity_A_mgPt_at_0_9V": 1.34,

    "stability_RDE": {
      "ADT_protocol": "0.6–0.95 V trapezoidal cycling, 30,000 cycles",
      "E1_2_decay_mV": 8,
      "mass_activity_loss_percent": 20.9,
      "specific_activity_loss_percent": 16.6,
      "particle_growth_nm": "≈ +0.4"
    },

    "MEA_performance": {
      "pt_loading_mg_cm2": 0.20,
      "temperature_K": 353.15,
      "pressure_kPa_abs": 250,
      "current_density_mA_cm2_at_0_7V_BOL": 1639,
      "current_density_mA_cm2_at_0_7V_after_30000_cycles": 1437,
      "voltage_loss_mV": {
        "at_0_8A_cm2": 18
      },
      "ECSA_loss_percent": 9.8
    }
  },

  "theoretical_computations": {
    "model": "Pt/HEA FCC(111) slab (4 layers, 3×4 supercell)",
    "lattice_parameter_A": 3.7,
    "nitrogen_site_preference": "octahedral interstitial sites",
    "preferred_M_N_bond_order": "Ni > Co > Fe > Cu ≈ Pt",
    "adsorption_energetics": {
      "O_and_OH_binding": "weaker than pure Pt, beneficial for ORR",
      "rate_determining_step_effect": "N-doping mainly facilitates O2 → *O step"
    },
    "d_band_center": {
      "vs_Pt": "downshift on Pt/HEA",
      "effect_of_N": "slight upshift relative to Pt/HEA, optimizing *O adsorption"
    },
    "stability_insight": "interstitial N increases surface segregation energy, suppressing metal dissolution"
  }
}
